Repository: richard-raithel/azure_anomaly

# Azure Anomaly Detection Workflow

## Overview

This project provides a comprehensive workflow for detecting anomalies in datasets using Azure Cognitive Services for Anomaly Detection. The workflow includes scripts for data preprocessing, anomaly detection, visualization, and summarization. It supports both univariate and multivariate anomaly detection.

---

## Features
- **Data Preprocessing**:
  - Normalize and filter raw data (`filter_data.py`, `filter_data_normalize.py`).
  - Extract frequent patterns (`find_frequent.py`).
  - Fetch data from Azure Blob Storage (`get_blob_data.py`).

- **Anomaly Detection**:
  - Univariate anomaly detection (`sample_univariate_detect.py`).
  - Multivariate anomaly detection with training and inference (`multivariate_train.py`, `multivariate_inference_and_plot.py`).

- **Visualization**:
  - Plot results for single products (`plot_single_product.py`).
  - Generate summary reports of anomalies (`summarize.py`).

- **Output**:
  - Anomalies and outliers identified and saved as CSV files (e.g., `BellBorateOil_outliers.csv`, `summary.csv`).

---

## Directory Structure
- **data/**: Directory for storing raw and processed datasets.
- **detect_outliers.py**: Main script for anomaly detection.
- **filter_data.py**: Filters data for noise reduction.
- **filter_data_normalize.py**: Normalizes data for better anomaly detection.
- **find_frequent.py**: Identifies frequent patterns in the dataset.
- **get_blob_data.py**: Downloads data from Azure Blob Storage.
- **model_id.txt**: Stores the model ID for multivariate detection.
- **multivariate_data.csv**: Sample multivariate dataset.
- **multivariate_train.py**: Trains a model for multivariate anomaly detection.
- **multivariate_inference_and_plot.py**: Infers anomalies and plots the results.
- **plot_single_product.py**: Visualizes anomaly results for a single product.
- **requirements.txt**: Lists required Python packages.
- **sample_multivariate_detect.py**: Sample script for multivariate anomaly detection.
- **sample_univariate_detect.py**: Sample script for univariate anomaly detection.
- **summarize.py**: Summarizes anomaly detection results.
- **summary.csv**: Summary of anomalies detected.

---

### Prerequisites
- Python 3.8 or higher
- Azure subscription with Anomaly Detector resource set up
- Azure Blob Storage for data storage

File: data/top_n/FuchsRenolinClpGearOil.csv (part 1 of 17)
CustomerSAPCode,CustomerName,SiteSAPCode,SiteName,ProductSAPCode,ProductTelRef,ProductName,Timestamp,Received Date,Report Date,Report Time,Oil Age in Hours,Interpretation,FCA Term Found,FCA Fault Code,FCA Service,AN,BN,NA,SI,AL,CR,CU,FE,PB,SN,MO,AG,MN,TI,V,BA,CA,MG,P,B,ZN,NI,LI,K,ZR,CD,S,KV40,KV100,Water KF Oven,Soot,Partical Count 4,Particle Count 6,Particle Count 14,ISO Code (3 figure),Flash FTIR,Diesel % in Oil,BN IP276,Ox Drect Area,Glycol %,PQ Index,Neut No.,Water,PRVOT,Status
,ARJO WIGGINS - Aberdeen,,0C40CRANE,,10861090,FUCHS RENOLIN CLP GEAR OIL,03/07/2022 00:00:00,2022-07-01,2022-07-03,2,,Condition satisfactory.,satisfactory,Satisfactory,N/A,,,0.4,1.5,0.4,0.5,0.1,1.6,0.0,0.9,0.4,0.0,0.2,0.6,0.6,0.0,0.0,0.2,360.0,14.0,0.0,0.3,1.5,1.1,,0.4,,449.6,,,,,,,,,,,,,10,,0.1,,Normal
,ARJO WIGGINS - Aberdeen,,0C40CRANE,,10861091,FUCHS RENOLIN CLP GEAR OIL,03/07/2022 00:00:00,2022-07-01,2022-07-03,2,,Condition satisfactory.,satisfactory,Satisfactory,N/A,,,0.3,0.8,0.3,0.4,0.1,1.1,0.0,0.0,0.5,0.0,0.2,0.6,0.6,0.1,0.0,0.2,282.0,12.0,0.5,0.3,1.5,1.1,,0.4,,448.5,,,,,,,,,,,,,10,,0.1,,Normal
,BRITISH STEEL - SCUNTHORPE,,STEELMAKINGCRANES,,570484,FUCHS RENOLIN CLP GEAR OIL,08/03/2022 00:00:00,2022-03-04,2022-03-08,4,,Visible debris present. The level of aluminium suggests possible wear of casing/torque convertor. The level of Lead suggests possible wear of a bearing or bush type material. Advice : Resample at the next service intervention. Sample appears unsuitable for ISO code. ,lead,Wear Metals,Training,,,7.5,48.0,33.0,0.5,0.4,46.0,74.0,0.0,0.2,0.8,7.1,1.3,0.3,0.0,195.0,48.0,194.0,2.1,51.0,0.3,0.2,5.2,,0.0,,482.3,,,,,,,,,,,,,157,0.19,0.1,,Caution
,BRITISH STEEL - SCUNTHORPE,,STEELMAKINGCRANES,,570484,FUCHS RENOLIN CLP GEAR OIL,20/10/2022 00:00:00,2022-10-17,2022-10-20,3,,High Aluminium evident indicating possible bearing/casing wear or Aluminium based grease source. The level of Lead suggests possible wear of a bearing or bush type material. Advice : Resample at the next service intervention. Sample appears unsuitable for ISO code.  ,lead,Wear Metals,Training,,,6.9,60.0,41.0,0.6,0.4,68.0,65.0,0.0,0.4,0.0,8.7,1.5,0.2,0.7,272.0,80.0,280.0,1.8,55.0,0.4,0.0,4.2,,0.0,,468.8,,,,,,,,,,,,,50,0.21,0.1,,Caution
,CLEVELAND POTASH,,CPL_CONVEYORS,,5094728,FUCHS RENOLIN CLP GEAR OIL,07/04/2022 00:00:00,2022-04-06,2022-04-07,1,,Wear appears satisfactory. No significant contamination. Advise monitor at the recommended sampling period.,satisfactory,Satisfactory,N/A,,,20.0,20.0,4.2,0.5,7.8,32.0,0.3,0.0,0.0,3.0,0.4,0.1,0.0,0.5,12.0,3.8,264.0,23.0,11.0,0.1,2.3,14.0,,0.0,,467.4,,,,,,,,,,,,,10,,0.1,,Normal
,CLEVELAND POTASH,,CPL_CONVEYORS,,5174267,FUCHS RENOLIN CLP GEAR OIL,07/04/2022 00:00:00,2022-04-06,2022-04-07,1,,Visible debris present. Potassium suggests ingress of environmental contamination. Wear appears satisfactory. Advice : Resample at the next service intervention. ,iron,Wear Metals,Training,,,26.0,28.0,0.7,0.2,5.5,35.0,0.0,2.3,0.1,0.0,0.3,0.1,0.1,0.6,54.0,16.0,273.0,10.0,12.0,0.6,1.3,33.0,,0.0,8432.0,474.8,,,,,,,,,,,,,10,,0.1,,Caution
,CLEVELAND POTASH,,CPL_CONVEYORS,,5094728,FUCHS RENOLIN CLP GEAR OIL,22/04/2022 00:00:00,2022-04-20,2022-04-22,2,,Condition satisfactory.,satisfactory,Satisfactory,N/A,,,17.0,23.0,3.3,0.3,6.7,31.0,0.0,0.0,0.0,2.6,0.3,0.1,0.0,0.2,7.5,1.5,273.0,16.0,9.0,0.1,1.8,10.0,,0.0,,480.1,,,,,,,,,,,,,10,,0.1,,Normal
,CLEVELAND POTASH,,CPL_CONVEYORS,,5174267,FUCHS RENOLIN CLP GEAR OIL,22/04/2022 00:00:00,2022-04-20,2022-04-22,2,,Condition satisfactory.,satisfactory,Satisfactory,N/A,,,14.0,25.0,2.6,0.3,4.1,26.0,0.0,0.0,0.0,2.7,0.2,0.1,0.0,0.1,9.9,0.8,263.0,15.0,8.3,0.1,1.3,8.3,,0.0,,473.1,,,,,,,,,,,,,10,,0.1,,Normal
,CLEVELAND POTASH,,CPL_CONVEYORS,,5094728,FUCHS RENOLIN CLP GEAR OIL,23/05/2022 00:00:00,2022-05-20,2022-05-23,3,,Condition satisfactory.,satisfactory,Satisfactory,N/A,,,14.0,20.0,0.4,0.2,6.1,33.0,0.2,0.1,0.0,0.0,0.3,0.1,0.0,0.3,7.3,1.6,292.0,8.8,9.7,0.0,1.0,6.1,,0.0,,482.2,,,,,,,,,,,,,10,,0.1,,Normal
,CLEVELAND POTASH,,CPL_CONVEYORS,,5174267,FUCHS RENOLIN CLP GEAR OIL,23/05/2022 00:00:00,2022-05-20,2022-05-23,3,,Condition satisfactory.,satisfactory,Satisfactory,N/A,,,13.0,33.0,0.2,0.1,3.8,34.0,0.0,0.2,0.0,0.0,0.2,0.1,0.0,0.6,10.0,2.7,288.0,8.2,8.6,0.0,0.7,7.0,,0.0,,477.1,,,,,,,,,,,,,38,,0.1,,Normal
,CLEVELAND POTASH,,CPL_CONVEYORS,,5094728,FUCHS RENOLIN CLP GEAR OIL,06/07/2022 00:00:00,2022-07-05,2022-07-06,1,,Condition satisfactory.,satisfactory,Satisfactory,N/A,,,11.0,22.0,0.4,0.2,5.4,36.0,0.1,0.4,0.0,0.0,0.3,0.1,0.0,0.4,8.2,2.5,295.0,10.0,12.0,0.1,0.9,6.8,,0.0,,480.9,,,,,,,,,,,,,10,,0.1,,Normal
,CLEVELAND POTASH,,CPL_CONVEYORS,,5174267,FUCHS RENOLIN CLP GEAR OIL,06/07/2022 00:00:00,2022-07-05,2022-07-06,1,,Condition satisfactory.,satisfactory,Satisfactory,N/A,,,17.0,25.0,0.4,0.2,4.5,39.0,0.2,0.1,0.1,0.0,0.3,0.1,0.0,0.5,26.0,5.4,287.0,10.0,15.0,0.0,0.9,14.0,,0.0,,472.0,,,,,,,,,,,,,10,,0.1,,Normal
,CLEVELAND POTASH,,CPL_CONVEYORS,,5094728,FUCHS RENOLIN CLP GEAR OIL,06/08/2022 00:00:00,2022-08-05,2022-08-06,1,,Condition satisfactory.,satisfactory,Satisfactory,N/A,,,13.0,19.0,0.3,0.2,4.9,36.0,0.4,0.0,0.1,0.0,0.3,0.1,0.0,0.4,14.0,3.8,290.0,9.9,11.0,0.3,0.9,9.1,,0.0,,479.1,,,,,,,,,,,,,10,,0.1,,Normal
,CLEVELAND POTASH,,CPL_CONVEYORS,,5174267,FUCHS RENOLIN CLP GEAR OIL,06/08/2022 00:00:00,2022-08-05,2022-08-06,1,,Condition satisfactory.,satisfactory,Satisfactory,N/A,,,14.0,21.0,0.2,0.2,4.2,34.0,0.3,0.1,0.0,0.0,0.3,0.1,0.0,0.4,17.0,4.1,283.0,9.6,17.0,0.1,0.8,10.0,,0.0,,468.1,,,,,,,,,,,,,10,,0.1,,Normal
,CLEVELAND POTASH,,CPL_CONVEYORS,,5094728,FUCHS RENOLIN CLP GEAR OIL,08/09/2022 00:00:00,2022-09-06,2022-09-08,2,,Condition satisfactory.,satisfactory,Satisfactory,N/A,,,11.0,15.0,0.6,0.2,3.8,27.0,0.4,0.0,0.0,0.0,0.2,0.0,0.0,0.2,9.5,2.6,242.0,7.9,8.2,0.1,0.6,7.6,,0.0,,485.6,,,,,,,,,,,,,10,,0.1,,Normal
,CLEVELAND POTASH,,CPL_CONVEYORS,,5174267,FUCHS RENOLIN CLP GEAR OIL,08/09/2022 00:00:00,2022-09-06,2022-09-08,2,,Condition satisfactory.,satisfactory,Satisfactory,N/A,,,13.0,26.0,0.4,0.1,3.2,34.0,0.0,0.0,0.0,0.0,0.2,0.1,0.0,0.5,17.0,4.5,284.0,9.0,10.0,0.1,0.6,10.0,,0.0,,479.4,,,,,,,,,,,,,10,,0.1,,Normal
,CLEVELAND POTASH,,CPL_CONVEYORS,,5094728,FUCHS RENOLIN CLP GEAR OIL,08/10/2022 00:00:00,2022-10-07,2022-10-08,1,,Condition satisfactory.,satisfactory,Satisfactory,N/A,,,9.8,15.0,0.4,0.3,4.0,43.0,0.0,0.8,0.2,0.0,0.3,0.1,0.0,0.7,11.0,3.4,281.0,9.7,11.0,0.1,0.6,8.5,,0.0,,471.7,,,,,,,,,,,,,10,,0.1,,Normal
,CLEVELAND POTASH,,CPL_CONVEYORS,,5174267,FUCHS RENOLIN CLP GEAR OIL,08/10/2022 00:00:00,2022-10-07,2022-10-08,1,,Condition satisfactory.,satisfactory,Satisfactory,N/A,,,2.7,6.4,0.0,0.1,1.3,13.0,1.0,1.2,0.0,0.0,0.1,0.0,0.0,1.0,3.6,1.8,215.0,6.6,7.0,0.0,0.3,2.6,,0.0,,471.6,,,,,,,,,,,,,10,,0.1,,Normal
,CLEVELAND POTASH,,CPL_CONVEYORS,,5094728,FUCHS RENOLIN CLP GEAR OIL,02/11/2022 00:00:00,2022-11-01,2022-11-02,1,,Condition satisfactory.,satisfactory,Satisfactory,N/A,,,1.3,11.0,0.0,0.1,2.5,32.0,0.0,0.4,0.0,0.0,0.2,0.0,0.0,0.0,11.0,1.6,263.0,6.3,9.8,0.0,0.2,7.8,,0.0,,470.6,,,,,,,,,,,,,10,,0.1,,Normal
,CLEVELAND POTASH,,CPL_CONVEYORS,,5174267,FUCHS RENOLIN CLP GEAR OIL,02/11/2022 00:00:00,2022-11-01,2022-11-02,1,,Condition satisfactory.,satisfactory,Satisfactory,N/A,,,1.1,13.0,0.0,0.1,1.8,33.0,0.0,0.7,0.0,0.0,0.2,0.0,0.0,0.0,8.5,1.6,284.0,6.4,7.5,0.0,0.2,7.0,,0.0,,474.7,,,,,,,,,,,,,10,,0.1,,Normal
,CLEVELAND POTASH,,CPL_CONVEYORS,,5094728,FUCHS RENOLIN CLP GEAR OIL,29/11/2022 00:00:00,2022-11-29,2022-11-29,0,,Condition satisfactory.,satisfactory,Satisfactory,N/A,,,4.5,11.0,0.0,0.2,2.7,35.0,0.0,1.4,0.0,0.0,0.2,0.0,0.0,0.1,10.0,2.9,291.0,8.0,7.6,0.0,0.2,8.1,,0.0,,482.1,,,,,,,,,,,,,10,,0.1,,Normal
,CLEVELAND POTASH,,CPL_CONVEYORS,,5174267,FUCHS RENOLIN CLP GEAR OIL,29/11/2022 00:00:00,2022-11-29,2022-11-29,0,,Condition satisfactory.,satisfactory,Satisfactory,N/A,,,4.4,13.0,0.0,0.1,1.9,35.0,0.0,0.7,0.0,0.0,0.2,0.0,0.0,0.1,7.3,1.8,306.0,8.0,6.6,0.0,0.1,6.0,,0.0,,477.4,,,,,,,,,,,,,10,,0.1,,Normal
,CLEVELAND POTASH - INFRASTRUCTURE,,CEN_CPL_INFRASTRUC,,4724477,FUCHS RENOLIN CLP GEAR OIL,10/01/2022 00:00:00,2022-01-06,2022-01-10,4,,The Sodium & Potassium level suggests Clay/Potash Contamination. Wear appears satisfactory. Advice : Resample at recommended sampling interval to follow trends.,sodium,Contamination,Appraisal,,,81.0,23.0,3.5,0.4,5.7,43.0,0.8,0.0,1.0,1.3,1.2,1.2,1.1,0.8,26.0,6.7,307.0,14.0,20.0,0.6,2.7,39.0,,0.8,,485.9,,,,,,,,,,,,,12,,0.1,,Caution
,CLEVELAND POTASH - INFRASTRUCTURE,,CEN_CPL_INFRASTRUC,,4724478,FUCHS RENOLIN CLP GEAR OIL,10/01/2022 00:00:00,2022-01-06,2022-01-10,4,,Condition satisfactory.,satisfactory,Satisfactory,N/A,,,27.0,9.0,1.8,0.2,1.9,16.0,0.8,0.0,1.0,1.3,0.9,1.1,1.1,0.4,13.0,2.4,217.0,11.0,11.0,0.3,0.9,13.0,,0.8,,464.5,,,,,,,,,,,,,10,,0.1,,Normal
,CLEVELAND POTASH - INFRASTRUCTURE,,CEN_CPL_INFRASTRUC,,4724479,FUCHS RENOLIN CLP GEAR OIL,10/01/2022 00:00:00,2022-01-06,2022-01-10,4,,Visible debris present. Potassium suggests ingress of environmental contamination. Wear appears satisfactory. Advice : Resample at the next service intervention. ,iron,Wear Metals,Training,,,43.0,17.0,2.2,0.5,3.0,47.0,0.8,0.0,1.0,1.3,1.1,1.2,1.1,0.7,28.0,6.1,311.0,14.0,14.0,0.4,1.3,25.0,,0.8,,478.5,,,,,,,,,,,,,10,,0.1,,Caution
,CLEVELAND POTASH - INFRASTRUCTURE,,CEN_CPL_INFRASTRUC,,4791171,FUCHS RENOLIN CLP GEAR OIL,12/01/2022 00:00:00,2022-01-06,2022-01-12,6,,Condition satisfactory.,satisfactory,Satisfactory,N/A,,,10.0,22.0,4.1,1.2,3.4,56.0,0.5,0.1,0.1,1.9,0.6,0.3,0.0,0.6,18.0,6.2,267.0,19.0,10.0,0.3,0.6,13.0,,0.0,,472.2,,,,,,,,,,,,,10,,0.1,,Normal
,CLEVELAND POTASH - INFRASTRUCTURE,,CEN_CPL_INFRASTRUC,,4791172,FUCHS RENOLIN CLP GEAR OIL,12/01/2022 00:00:00,2022-01-06,2022-01-12,6,,Condition satisfactory.,satisfactory,Satisfactory,N/A,,,8.7,22.0,3.5,0.9,0.7,51.0,0.3,0.0,0.0,1.8,0.5,0.3,0.1,0.1,15.0,4.7,209.0,18.0,5.6,0.2,0.4,11.0,,0.0,,458.8,,,,,,,,,,,,,10,,0.1,,Normal
,CLEVELAND POTASH - INFRASTRUCTURE,,CEN_CPL_INFRASTRUC,,5174263,FUCHS RENOLIN CLP GEAR OIL,12/01/2022 00:00:00,2022-01-06,2022-01-12,6,,Condition satisfactory.,satisfactory,Satisfactory,N/A,,,5.6,12.0,3.8,0.9,12.0,53.0,0.6,0.2,0.0,1.9,0.4,0.2,0.0,0.1,8.3,1.0,217.0,19.0,20.0,0.2,1.0,3.6,,0.0,,475.9,,,,,,,,,,,,,10,,0.1,,Normal
,CLEVELAND POTASH - INFRASTRUCTURE,,CEN_CPL_INFRASTRUC,,5174264,FUCHS RENOLIN CLP GEAR OIL,12/01/2022 00:00:00,2022-01-06,2022-01-12,6,,Condition satisfactory.,satisfactory,Satisfactory,N/A,,,12.0,20.0,6.2,1.7,1.2,132.0,0.5,0.1,0.0,1.9,0.7,0.4,0.1,0.1,7.7,1.1,209.0,18.0,7.7,0.3,2.0,6.3,,0.0,,488.6,,,,,,,,,,,,,48,,0.1,,Normal
,CLEVELAND POTASH - INFRASTRUCTURE,,CEN_CPL_INFRASTRUC,,5174262,FUCHS RENOLIN CLP GEAR OIL,13/01/2022 00:00:00,2022-01-06,2022-01-13,7,,Visible debris present. High viscosity noted. The Sodium and Potassium level suggests Clay/Potash contamination. Silicon evident suggesting possible ingress of environmental contamination or a Silicon based product (e.g.  Silicon grease/assembly compound). Wear appears satisfactory. Advice : Change fluid and check unit for source of contamination.,viscosity,Fluid Condition,Training,,,126.0,106.0,23.0,2.5,5.1,227.0,0.7,0.3,0.1,1.9,2.1,3.6,0.1,0.7,63.0,10.0,293.0,22.0,55.0,1.4,13.0,68.0,,0.1,,571.1,,,,,,,,,,,,,38,,0.1,,Serious
,CLEVELAND POTASH - INFRASTRUCTURE,,CEN_CPL_INFRASTRUC,,4750521,FUCHS RENOLIN CLP GEAR OIL,18/01/2022 00:00:00,2022-01-17,2022-01-18,1,,Potassium consistent with Clay/Potash ingress. Wear appears satisfactory. Advice : Resample at the next service intervention.,potassium,Contamination,Appraisal,,,57.0,14.0,1.5,1.8,6.3,144.0,1.3,0.0,0.8,1.5,1.4,0.7,1.1,2.3,41.0,11.0,305.0,18.0,17.0,1.5,2.5,39.0,,0.7,,528.6,,,,,,,,,,,,,23,,0.1,,Caution
,CLEVELAND POTASH - INFRASTRUCTURE,,CEN_CPL_INFRASTRUC,,4750522,FUCHS RENOLIN CLP GEAR OIL,18/01/2022 00:00:00,2022-01-17,2022-01-18,1,,Sodium and potassium suggest ingress of environmental contamination. Wear appears satisfactory. Advice : Change fluid and check unit for source of contamination.,iron,Wear Metals,Training,,,76.0,26.0,1.0,1.7,12.0,131.0,1.1,0.0,0.9,1.5,1.4,0.6,1.1,0.9,56.0,16.0,299.0,16.0,23.0,1.4,4.7,46.0,,0.7,,514.2,,,,,,,,,,,,,17,,0.1,,Serious
,CLEVELAND POTASH - INFRASTRUCTURE,,CEN_CPL_INFRASTRUC,,5122308,FUCHS RENOLIN CLP GEAR OIL,19/01/2022 00:00:00,2022-01-17,2022-01-19,2,,Condition satisfactory.,satisfactory,Satisfactory,N/A,,,17.0,46.0,5.3,0.4,2.3,33.0,0.0,0.6,0.0,2.0,0.6,0.2,0.0,0.1,9.1,3.1,1046.0,19.0,8.7,0.2,0.7,6.1,,0.0,,452.2,,,,,,,,,,,,,10,,0.1,,Normal
,CLEVELAND POTASH - INFRASTRUCTURE,,CEN_CPL_INFRASTRUC,,5174263,FUCHS RENOLIN CLP GEAR OIL,19/01/2022 00:00:00,2022-01-17,2022-01-19,2,,Condition satisfactory.,satisfactory,Satisfactory,N/A,,,6.9,11.0,5.4,1.0,14.0,61.0,0.0,0.2,0.0,1.9,0.5,0.2,0.1,0.1,9.6,1.4,178.0,20.0,26.0,0.0,1.3,4.0,,0.0,,480.7,,,,,,,,,,,,,10,,0.1,,Normal
,CLEVELAND POTASH - INFRASTRUCTURE,,CEN_CPL_INFRASTRUC,,5174264,FUCHS RENOLIN CLP GEAR OIL,19/01/2022 00:00:00,2022-01-17,2022-01-19,2,,High viscosity noted. The Sodium and Potassium level suggests Clay/Potash contamination. Sample has an abnormal level of Silicon suggesting possible ingress of environmental contamination. Wear appears satisfactory. Advice : Change fluid and check unit for source of contamination.,viscosity,Fluid Condition,Training,,,115.0,93.0,22.0,1.9,4.8,179.0,0.0,0.3,0.0,2.0,1.9,2.7,0.1,0.7,63.0,8.6,287.0,24.0,56.0,1.0,13.0,68.0,,0.1,,556.6,,,,,,,,,,,,,18,,0.1,,Serious
,CLEVELAND POTASH - INFRASTRUCTURE,,CEN_CPL_INFRASTRUC,,5465202,FUCHS RENOLIN CLP GEAR OIL,02/02/2022 00:00:00,2022-02-02,2022-02-02,0,,Condition satisfactory.,satisfactory,Satisfactory,N/A,,,9.9,54.0,1.6,0.7,4.2,230.0,0.4,0.0,0.0,0.9,2.6,2.1,0.4,0.3,14.0,3.3,449.0,9.6,0.0,0.6,1.5,3.8,,0.0,,492.0,,,,,,,,,,,,,10,,0.1,,Normal
,CLEVELAND POTASH - INFRASTRUCTURE,,CEN_CPL_INFRASTRUC,,5465203,FUCHS RENOLIN CLP GEAR OIL,02/02/2022 00:00:00,2022-02-02,2022-02-02,0,,Visible debris present. Potassium consistent with Clay/Potash ingress. The level of Iron is higher than expected and suggests wear of gear or shaft type material. Advice : Resample at recommended sampling interval to follow trends.,iron,Wear Metals,Training,,,46.0,22.0,1.2,2.1,8.9,365.0,0.3,0.0,0.2,0.9,2.6,0.5,0.4,0.3,12.0,3.3,365.0,14.0,0.6,3.9,1.4,40.0,,0.0,,504.2,,,,,,,,,,,,,47,,0.1,,Caution
,CLEVELAND POTASH - INFRASTRUCTURE,,CEN_CPL_INFRASTRUC,,4743955,FUCHS RENOLIN CLP GEAR OIL,03/02/2022 00:00:00,2022-02-03,2022-02-03,0,,Condition satisfactory.,satisfactory,Satisfactory,N/A,,,10.0,13.0,0.0,0.3,1.4,11.0,0.0,0.0,0.0,0.0,0.1,0.0,0.0,0.3,0.1,1.4,327.0,8.6,5.5,0.1,0.2,1.9,,0.0,,433.3,,,,,,,,,,,,,10,,0.1,,Normal
,CLEVELAND POTASH - INFRASTRUCTURE,,CEN_CPL_INFRASTRUC,,4744022,FUCHS RENOLIN CLP GEAR OIL,03/02/2022 00:00:00,2022-02-03,2022-02-03,0,,Condition satisfactory.,satisfactory,Satisfactory,N/A,,,38.0,11.0,0.5,0.7,1.4,57.0,0.1,0.0,0.1,0.0,0.4,0.1,0.0,0.1,1.0,1.8,305.0,10.0,20.0,0.1,0.7,7.2,,0.0,,456.5,,,,,,,,,,,,,10,,0.1,,Normal
,CLEVELAND POTASH - INFRASTRUCTURE,,CEN_CPL_INFRASTRUC,,4750537,FUCHS RENOLIN CLP GEAR OIL,03/02/2022 00:00:00,2022-02-03,2022-02-03,0,,Condition satisfactory.,satisfactory,Satisfactory,N/A,,,3.8,14.0,0.0,0.4,0.9,32.0,0.0,0.0,0.0,0.0,0.3,0.0,0.0,2.2,4.6,2.7,256.0,7.4,5.1,0.1,0.9,4.5,,0.0,,449.7,,,,,,,,,,,,,11,,0.1,,Normal
,CLEVELAND POTASH - INFRASTRUCTURE,,CEN_CPL_INFRASTRUC,,4750539,FUCHS RENOLIN CLP GEAR OIL,03/02/2022 00:00:00,2022-02-03,2022-02-03,0,,Potassium consistent with Clay/Potash ingress. Wear appears satisfactory. Advice : Resample at the next service intervention.,potassium,Contamination,Appraisal,,,19.0,33.0,0.2,1.0,6.2,47.0,0.0,0.7,2.3,0.0,0.3,0.3,0.0,2.4,70.0,20.0,290.0,11.0,18.0,0.2,0.6,41.0,,0.0,,473.6,,,,,,,,,,,,,10,,0.1,,Caution
,CLEVELAND POTASH - INFRASTRUCTURE,,CEN_CPL_INFRASTRUC,,4763878,FUCHS RENOLIN CLP GEAR OIL,03/02/2022 00:00:00,2022-02-03,2022-02-03,0,,Condition satisfactory.,satisfactory,Satisfactory,N/A,,,14.0,26.0,0.8,1.2,2.9,52.0,0.0,0.0,0.4,0.0,0.5,0.2,0.0,0.6,6.4,1.7,300.0,9.6,33.0,0.2,1.3,3.6,,0.0,,473.3,,,,,,,,,,,,,10,,0.1,,Normal
,CLEVELAND POTASH - INFRASTRUCTURE,,CEN_CPL_INFRASTRUC,,4763890,FUCHS RENOLIN CLP GEAR OIL,03/02/2022 00:00:00,2022-02-03,2022-02-03,0,,Condition satisfactory.,satisfactory,Satisfactory,N/A,,,13.0,16.0,0.0,0.5,2.5,25.0,0.0,0.1,0.0,0.0,0.2,0.1,0.0,0.1,0.0,1.3,328.0,9.5,3.5,0.3,0.1,2.5,,0.0,,462.5,,,,,,,,,,,,,10,,0.1,,Normal
,CLEVELAND POTASH - INFRASTRUCTURE,,CEN_CPL_INFRASTRUC,,5103572,FUCHS RENOLIN CLP GEAR OIL,03/02/2022 00:00:00,2022-02-02,2022-02-03,1,,Visible debris present. The Sodium and Potassium level suggests Clay/Potash contamination. Wear appears satisfactory. Advice : Change fluid and check unit for source of contamination.,sodium,Contamination,Appraisal,,,354.0,45.0,6.0,0.7,10.0,112.0,1.7,0.6,0.3,2.4,1.4,1.2,0.1,3.6,69.0,27.0,261.0,24.0,57.0,0.4,4.6,173.0,,0.1,,486.2,,,,,,,,,,,,,16,,0.1,,Serious
,CLEVELAND POTASH - INFRASTRUCTURE,,CEN_CPL_INFRASTRUC,,5103573,FUCHS RENOLIN CLP GEAR OIL,03/02/2022 00:00:00,2022-02-02,2022-02-03,1,,Condition satisfactory.,satisfactory,Satisfactory,N/A,,,15.0,19.0,2.2,0.5,0.9,31.0,0.4,0.1,0.2,2.3,0.2,0.1,0.1,0.2,5.5,1.8,249.0,20.0,6.7,0.1,0.3,7.3,,0.0,,471.3,,,,,,,,,,,,,10,,0.1,,Normal
,CLEVELAND POTASH - INFRASTRUCTURE,,CEN_CPL_INFRASTRUC,,4743952,FUCHS RENOLIN CLP GEAR OIL,04/02/2022 00:00:00,2022-02-03,2022-02-04,1,,Condition satisfactory.,satisfactory,Satisfactory,N/A,,,14.0,16.0,1.0,0.2,1.6,7.0,0.5,0.0,0.6,1.1,0.4,0.6,0.7,0.0,9.1,0.3,311.0,13.0,2.3,0.3,0.2,3.8,,0.7,,402.8,,,,,,,,,,,,,10,,0.1,,Normal
,CLEVELAND POTASH - INFRASTRUCTURE,,CEN_CPL_INFRASTRUC,,4744020,FUCHS RENOLIN CLP GEAR OIL,04/02/2022 00:00:00,2022-02-03,2022-02-04,1,,Condition satisfactory.,satisfactory,Satisfactory,N/A,,,7.2,7.4,1.1,0.4,1.4,7.9,1.0,0.1,0.9,1.7,0.5,0.7,0.8,0.0,13.0,0.2,229.0,12.0,4.2,0.2,0.3,1.6,,0.7,,461.0,,,,,,,,,,,,,10,,0.1,,Normal
,CLEVELAND POTASH - INFRASTRUCTURE,,CEN_CPL_INFRASTRUC,,4746181,FUCHS RENOLIN CLP GEAR OIL,04/02/2022 00:00:00,2022-02-03,2022-02-04,1,,Condition satisfactory.,satisfactory,Satisfactory,N/A,,,8.7,25.0,1.5,0.8,2.0,68.0,6.8,0.6,0.7,1.1,0.7,0.8,0.7,0.0,11.0,2.1,261.0,13.0,3.3,0.3,0.4,7.9,,0.7,,468.5,,,,,,,,,,,,,18,,0.1,,Normal
,CLEVELAND POTASH - INFRASTRUCTURE,,CEN_CPL_INFRASTRUC,,4746182,FUCHS RENOLIN CLP GEAR OIL,04/02/2022 00:00:00,2022-02-03,2022-02-04,1,,The Sodium & Potassium level suggests Clay/Potash Contamination. Wear appears satisfactory. Advice : Resample at recommended sampling interval to follow trends.,sodium,Contamination,Appraisal,,,77.0,20.0,1.5,0.6,4.2,67.0,0.8,0.0,0.8,1.2,1.1,0.7,0.7,0.0,32.0,6.1,272.0,15.0,16.0,0.4,1.2,34.0,,0.7,,486.3,,,,,,,,,,,,,10,,0.1,,Caution
,CLEVELAND POTASH - INFRASTRUCTURE,,CEN_CPL_INFRASTRUC,,4750538,FUCHS RENOLIN CLP GEAR OIL,04/02/2022 00:00:00,2022-02-03,2022-02-04,1,,Condition satisfactory.,satisfactory,Satisfactory,N/A,,,4.0,4.3,0.8,0.2,0.7,12.0,0.7,0.0,0.6,1.1,0.4,0.6,0.7,0.0,10.0,1.8,240.0,11.0,7.6,0.1,0.2,6.5,,0.7,,460.3,,,,,,,,,,,,,10,,0.1,,Normal
,CLEVELAND POTASH - INFRASTRUCTURE,,CEN_CPL_INFRASTRUC,,4746183,FUCHS RENOLIN CLP GEAR OIL,07/02/2022 00:00:00,2022-02-03,2022-02-07,4,,Visible debris present (metal / metal-like particles). Possible sampling problem; advise resample to confirm.,visible ,Possible Sample Issue,Training,,,45.0,42.0,1.6,0.5,5.1,56.0,1.1,0.0,0.7,1.1,0.9,0.7,0.7,0.0,16.0,3.2,268.0,14.0,9.2,0.6,1.6,19.0,,0.7,,478.2,,,,,,,,,,,,,21,,0.1,,Serious
,CLEVELAND POTASH - INFRASTRUCTURE,,CEN_CPL_INFRASTRUC,,4731339,FUCHS RENOLIN CLP GEAR OIL,08/02/2022 00:00:00,2022-02-07,2022-02-08,1,,Condition satisfactory.,satisfactory,Satisfactory,N/A,,,10.0,58.0,0.7,0.7,21.0,99.0,2.7,0.8,0.3,0.0,0.8,0.1,0.1,0.6,30.0,7.4,269.0,11.0,31.0,0.1,0.3,17.0,,0.0,,489.3,,,,,,,,,,,,,19,,0.1,,Normal
,CLEVELAND POTASH - INFRASTRUCTURE,,CEN_CPL_INFRASTRUC,,4731341,FUCHS RENOLIN CLP GEAR OIL,08/02/2022 00:00:00,2022-02-07,2022-02-08,1,,Condition satisfactory.,satisfactory,Satisfactory,N/A,,,6.4,35.0,0.4,0.2,7.4,21.0,1.0,0.6,0.3,0.0,0.2,0.0,0.0,1.3,16.0,3.7,259.0,9.0,14.0,0.0,0.1,8.9,,0.0,,474.7,,,,,,,,,,,,,10,,0.1,,Normal
,CLEVELAND POTASH - INFRASTRUCTURE,,CEN_CPL_INFRASTRUC,,5089495,FUCHS RENOLIN CLP GEAR OIL,08/02/2022 00:00:00,2022-02-07,2022-02-08,1,,Visible debris present. Silicon evident suggesting possible ingress of environmental contamination or a Silicon based product (e.g.  Silicon grease/assembly compound). Wear appears satisfactory. Advice : Resample at the next service intervention.,iron,Wear Metals,Training,,,33.0,30.0,1.5,1.9,11.0,76.0,1.2,0.0,0.0,0.0,0.7,0.2,0.0,3.1,37.0,12.0,250.0,9.3,21.0,0.2,2.2,28.0,,0.0,8247.0,494.8,,,,,,,,,,,,,28,,0.1,,Caution
,CLEVELAND POTASH - INFRASTRUCTURE,,CEN_CPL_INFRASTRUC,,5089496,FUCHS RENOLIN CLP GEAR OIL,08/02/2022 00:00:00,2022-02-07,2022-02-08,1,,Condition satisfactory. ,satisfactory,Satisfactory,N/A,,,39.0,29.0,2.4,3.6,18.0,118.0,1.4,0.6,0.1,0.0,1.0,0.2,0.0,5.8,39.0,5.9,163.0,9.4,33.0,0.2,3.3,18.0,,0.0,6362.0,523.4,,,,,,,,,,,,,41,,0.1,,Normal
,CLEVELAND POTASH - INFRASTRUCTURE,,CEN_CPL_INFRASTRUC,,5089497,FUCHS RENOLIN CLP GEAR OIL,08/02/2022 00:00:00,2022-02-07,2022-02-08,1,,Condition satisfactory. ,satisfactory,Satisfactory,N/A,,,9.0,22.0,0.5,1.0,7.4,29.0,0.5,0.0,0.1,0.0,0.2,0.1,0.0,3.0,6.3,2.5,258.0,9.0,17.0,0.0,0.2,6.2,,0.0,8250.0,474.9,,,,,,,,,,,,,10,,0.1,,Normal
,CLEVELAND POTASH - INFRASTRUCTURE,,CEN_CPL_INFRASTRUC,,4724477,FUCHS RENOLIN CLP GEAR OIL,10/02/2022 00:00:00,2022-02-10,2022-02-10,0,,Visible debris present. The Sodium & Potassium level suggests Clay/Potash Contamination. Wear appears satisfactory. Advice : Change fluid and check unit for source of contamination.,sodium,Contamination,Appraisal,,,99.0,29.0,3.0,0.8,6.0,53.0,0.0,0.0,0.3,1.4,0.6,0.7,0.2,0.4,30.0,11.0,323.0,14.0,14.0,0.7,4.2,44.0,,0.0,,483.6,,,,,,,,,,,,,10,,0.1,,Serious
,CLEVELAND POTASH - INFRASTRUCTURE,,CEN_CPL_INFRASTRUC,,4724478,FUCHS RENOLIN CLP GEAR OIL,10/02/2022 00:00:00,2022-02-10,2022-02-10,0,,Condition satisfactory.,satisfactory,Satisfactory,N/A,,,8.7,7.7,0.6,0.4,0.6,5.6,0.0,0.0,0.0,1.4,0.1,0.5,0.2,0.0,11.0,3.7,230.0,7.5,0.0,0.0,1.8,9.6,,0.0,,463.1,,,,,,,,,,,,,10,,0.1,,Normal
,CLEVELAND POTASH - INFRASTRUCTURE,,CEN_CPL_INFRASTRUC,,4724479,FUCHS RENOLIN CLP GEAR OIL,10/02/2022 00:00:00,2022-02-10,2022-02-10,0,,Condition satisfactory.,satisfactory,Satisfactory,N/A,,,44.0,16.0,1.3,0.7,2.6,43.0,0.0,0.0,0.0,1.4,0.4,0.7,0.2,0.1,19.0,6.2,289.0,12.0,4.5,0.3,2.6,23.0,,0.0,,475.5,,,,,,,,,,,,,10,,0.1,,Normal
,CLEVELAND POTASH - INFRASTRUCTURE,,CEN_CPL_INFRASTRUC,,4744042,FUCHS RENOLIN CLP GEAR OIL,10/02/2022 00:00:00,2022-02-10,2022-02-10,0,,Condition satisfactory.,satisfactory,Satisfactory,N/A,,,5.9,80.0,0.4,1.6,5.0,80.0,0.8,0.0,0.0,1.3,0.7,0.5,0.2,0.3,12.0,4.1,294.0,18.0,4.3,1.6,1.6,10.0,,0.0,,470.7,,,,,,,,,,,,,10,,0.1,,Normal
,CLEVELAND POTASH - INFRASTRUCTURE,,CEN_CPL_INFRASTRUC,,4744044,FUCHS RENOLIN CLP GEAR OIL,10/02/2022 00:00:00,2022-02-10,2022-02-10,0,,Condition satisfactory.,satisfactory,Satisfactory,N/A,,,2.8,13.0,0.4,0.6,1.0,28.0,0.0,0.0,0.0,1.3,0.3,0.5,0.2,0.0,9.5,3.3,222.0,9.3,0.0,0.1,1.7,7.7,,0.0,,450.3,,,,,,,,,,,,,10,,0.1,,Normal
,CLEVELAND POTASH - INFRASTRUCTURE,,CEN_CPL_INFRASTRUC,,4746183,FUCHS RENOLIN CLP GEAR OIL,10/02/2022 00:00:00,2022-02-10,2022-02-10,0,,Visible debris present (metal / metal-like particles). Since visible metallic debris remains present. Advice : Change oil if not changed when sampled. Check unit for abnormal noise and heat and feedback findings before next sample.,visible ,Possible Sample Issue,Training,,,52.0,44.0,1.0,0.6,5.1,40.0,0.0,0.0,0.0,1.3,0.5,0.6,0.2,0.2,15.0,5.1,268.0,12.0,4.4,0.9,3.0,20.0,,0.0,,478.8,,,,,,,,,,,,,20,,0.1,,Serious
,CLEVELAND POTASH - INFRASTRUCTURE,,CEN_CPL_INFRASTRUC,,4897457,FUCHS RENOLIN CLP GEAR OIL,10/02/2022 00:00:00,2022-02-10,2022-02-10,0,,The Sodium and Potassium level suggests Clay/Potash contamination. Wear appears satisfactory. Advice : Change fluid and check unit for source of contamination. ,sodium,Contamination,Appraisal,,,232.0,54.0,2.8,1.6,11.0,156.0,1.9,0.0,0.2,1.3,1.5,1.0,0.2,0.5,38.0,12.0,390.0,13.0,51.0,1.1,2.3,69.0,,0.0,,488.3,,,,,,,,,,,,,20,,0.1,,Serious
,CLEVELAND POTASH - INFRASTRUCTURE,,CEN_CPL_INFRASTRUC,,4897458,FUCHS RENOLIN CLP GEAR OIL,10/02/2022 00:00:00,2022-02-10,2022-02-10,0,,Condition satisfactory.,satisfactory,Satisfactory,N/A,,,31.0,38.0,0.9,0.6,1.7,47.0,0.0,0.0,0.0,1.4,0.5,0.6,0.2,0.0,18.0,5.3,263.0,12.0,19.0,0.6,1.7,17.0,,0.0,,471.5,,,,,,,,,,,,,10,,0.1,,Normal
,CLEVELAND POTASH - INFRASTRUCTURE,,CEN_CPL_INFRASTRUC,,4917422,FUCHS RENOLIN CLP GEAR OIL,10/02/2022 00:00:00,2022-02-10,2022-02-10,0,,Visible debris present (metal / metal-like particles). Advice : Possible sampling problem; advise resample to confirm.,visible ,Possible Sample Issue,Training,,,14.0,35.0,0.6,0.4,2.2,29.0,0.0,0.0,0.0,1.4,0.4,0.6,0.2,0.0,18.0,5.0,334.0,13.0,6.1,0.5,1.7,15.0,,0.0,,470.1,,,,,,,,,,,,,10,,0.1,,Serious
,CLEVELAND POTASH - INFRASTRUCTURE,,CEN_CPL_INFRASTRUC,,4917423,FUCHS RENOLIN CLP GEAR OIL,10/02/2022 00:00:00,2022-02-10,2022-02-10,0,,Visible debris present (metal / metal-like particles). Potassium suggests possible environmental contamination or contamination with a potassium based product. Advice : Possible sampling problem; advise resample to confirm.,iron,Wear Metals,Training,,,27.0,65.0,1.0,0.6,4.3,51.0,0.5,0.0,0.0,1.3,0.6,0.6,0.2,0.0,28.0,9.1,321.0,15.0,6.9,1.1,1.9,27.0,,0.0,,479.3,,,,,,,,,,,,,10,,0.1,,Serious
,CLEVELAND POTASH - INFRASTRUCTURE,,CEN_CPL_INFRASTRUC,,4970002,FUCHS RENOLIN CLP GEAR OIL,10/02/2022 00:00:00,2022-02-10,2022-02-10,0,,Potassium consistent with Clay/Potash ingress. Wear appears satisfactory. Advice : Resample at the next service intervention.,potassium,Contamination,Appraisal,,,24.0,21.0,0.7,0.6,2.3,30.0,0.7,0.0,0.2,1.4,0.3,0.6,0.2,0.2,45.0,9.2,299.0,13.0,1.3,0.3,2.1,36.0,,0.0,,474.6,,,,,,,,,,,,,10,,0.1,,Caution
,CLEVELAND POTASH - INFRASTRUCTURE,,CEN_CPL_INFRASTRUC,,4970003,FUCHS RENOLIN CLP GEAR OIL,10/02/2022 00:00:00,2022-02-10,2022-02-10,0,,Condition satisfactory.,satisfactory,Satisfactory,N/A,,,2.4,7.8,0.4,0.5,0.5,12.0,0.0,0.0,0.0,1.4,0.2,0.6,0.2,0.0,13.0,2.1,280.0,9.8,0.0,0.0,1.8,5.1,,0.0,,463.8,,,,,,,,,,,,,10,,0.1,,Normal
,CLEVELAND POTASH - INFRASTRUCTURE,,CEN_CPL_INFRASTRUC,,5389333,FUCHS RENOLIN CLP GEAR OIL,10/02/2022 00:00:00,2022-02-10,2022-02-10,0,,Silicon (possibly abrasive dirt/sand) present. Since no abnormal wear; contamination may have occured at sampling. Advice : Resample at the next service intervention.,silicon,Contamination,Appraisal,,,22.0,104.0,2.7,4.2,8.1,261.0,0.5,0.0,0.2,1.3,2.2,4.2,0.2,1.7,10.0,2.3,327.0,11.0,38.0,2.2,14.0,5.8,,0.0,,528.8,,,,,,,,,,,,,15,,0.1,,Caution
,CLEVELAND POTASH - INFRASTRUCTURE,,CEN_CPL_INFRASTRUC,,5389334,FUCHS RENOLIN CLP GEAR OIL,10/02/2022 00:00:00,2022-02-10,2022-02-10,0,,The level of Copper suggests wear of bearing; bush or bearing cage type material. Advice : Resample at the next service intervention.,copper,Wear Metals,Training,,,6.4,47.0,1.2,9.6,47.0,123.0,1.8,0.0,0.0,1.3,0.5,0.9,0.2,1.1,4.4,1.3,266.0,15.0,34.0,0.7,2.6,5.3,,0.0,,524.9,,,,,,,,,,,,,10,,0.1,,Caution
,CLEVELAND POTASH - INFRASTRUCTURE,,CEN_CPL_INFRASTRUC,,4746161,FUCHS RENOLIN CLP GEAR OIL,11/02/2022 00:00:00,2022-02-10,2022-02-11,1,,Condition satisfactory.,satisfactory,Satisfactory,N/A,,,7.8,16.0,6.4,1.0,6.3,29.0,0.6,0.0,0.0,3.4,0.2,0.1,0.0,0.4,18.0,6.5,246.0,18.0,8.6,0.1,0.7,14.0,,0.0,,480.7,,,,,,,,,,,,,10,,0.1,,Normal
,CLEVELAND POTASH - INFRASTRUCTURE,,CEN_CPL_INFRASTRUC,,4746162,FUCHS RENOLIN CLP GEAR OIL,11/02/2022 00:00:00,2022-02-10,2022-02-11,1,,Condition satisfactory.,satisfactory,Satisfactory,N/A,,,3.9,5.3,7.0,0.6,1.0,23.0,0.4,0.0,0.0,3.2,0.1,0.4,0.0,0.1,10.0,3.2,239.0,15.0,1.4,0.1,0.3,8.2,,0.0,,478.8,,,,,,,,,,,,,25,,0.1,,Normal
,CLEVELAND POTASH - INFRASTRUCTURE,,CEN_CPL_INFRASTRUC,,4750509,FUCHS RENOLIN CLP GEAR OIL,11/02/2022 00:00:00,2022-02-10,2022-02-11,1,,Potassium consistent with Clay/Potash ingress. Wear appears satisfactory. Advise monitor at the recommended sampling period.,potassium,Contamination,Appraisal,,,20.0,75.0,7.1,2.5,6.4,104.0,0.5,0.1,0.1,3.4,1.0,1.1,0.1,1.4,44.0,13.0,208.0,19.0,19.0,0.3,3.2,28.0,,0.1,,493.1,,,,,,,,,,,,,15,,0.1,,Caution
,CLEVELAND POTASH - INFRASTRUCTURE,,CEN_CPL_INFRASTRUC,,4731254,FUCHS RENOLIN CLP GEAR OIL,22/02/2022 00:00:00,2022-02-21,2022-02-22,1,,Visible debris present. Potassium suggests ingress of environmental contamination. Wear appears satisfactory. Advice : Resample at the next service intervention. ,iron,Wear Metals,Training,,,17.0,43.0,0.3,1.1,3.6,53.0,0.1,1.0,0.3,0.1,0.8,0.2,0.1,2.3,85.0,19.0,219.0,11.0,18.0,0.5,1.0,37.0,,0.1,,464.8,,,,,,,,,,,,,10,,0.1,,Caution
,CLEVELAND POTASH - INFRASTRUCTURE,,CEN_CPL_INFRASTRUC,,4731275,FUCHS RENOLIN CLP GEAR OIL,22/02/2022 00:00:00,2022-02-21,2022-02-22,1,,Visible debris present. The level of Silicon present suggests environmental debris contamination however there is no evidence to indicate that any undue wear is taking place within the machinery. Advice : Resample at the next service intervention.,iron,Wear Metals,Training,,,40.0,118.0,1.0,2.7,9.9,103.0,0.4,0.0,0.2,0.0,1.3,0.3,0.1,1.4,34.0,9.9,226.0,11.0,22.0,0.5,0.9,21.0,,0.0,,512.4,,,,,,,,,,,,,12,,0.1,,Caution
,CLEVELAND POTASH - INFRASTRUCTURE,,CEN_CPL_INFRASTRUC,,4736783,FUCHS RENOLIN CLP GEAR OIL,22/02/2022 00:00:00,2022-02-21,2022-02-22,1,,Visible debris present. Potassium suggests ingress of environmental contamination. Wear appears satisfactory. Advice : Resample at the next service intervention. ,iron,Wear Metals,Training,,,34.0,47.0,0.8,1.0,7.0,126.0,0.4,0.6,0.1,0.0,0.9,0.3,0.1,0.2,46.0,12.0,258.0,11.0,26.0,0.2,2.1,31.0,,0.0,,480.4,,,,,,,,,,,,,20,,0.1,,Caution
,CLEVELAND POTASH - INFRASTRUCTURE,,CEN_CPL_INFRASTRUC,,4736784,FUCHS RENOLIN CLP GEAR OIL,22/02/2022 00:00:00,2022-02-21,2022-02-22,1,,Condition satisfactory.,satisfactory,Satisfactory,N/A,,,12.0,18.0,0.3,0.2,13.0,21.0,0.7,0.6,0.1,0.0,0.2,0.1,0.0,0.4,21.0,5.9,254.0,10.0,14.0,0.1,0.3,14.0,,0.0,,522.2,,,,,,,,,,,,,10,,0.1,,Normal
,CLEVELAND POTASH - INFRASTRUCTURE,,CEN_CPL_INFRASTRUC,,4746176,FUCHS RENOLIN CLP GEAR OIL,22/02/2022 00:00:00,2022-02-21,2022-02-22,1,,Visible debris present. Potassium suggests ingress of environmental contamination. Wear appears satisfactory. Advice : Resample at the next service intervention. ,iron,Wear Metals,Training,,,32.0,57.0,0.4,0.4,1.3,72.0,0.0,0.0,0.2,0.0,0.8,0.1,0.1,0.3,34.0,8.4,277.0,8.2,32.0,0.3,1.6,29.0,,0.0,,480.6,,,,,,,,,,,,,10,,0.1,,Caution
,CLEVELAND POTASH - INFRASTRUCTURE,,CEN_CPL_INFRASTRUC,,4746177,FUCHS RENOLIN CLP GEAR OIL,22/02/2022 00:00:00,2022-02-21,2022-02-22,1,,Condition satisfactory.,satisfactory,Satisfactory,N/A,,,7.0,5.9,0.0,0.0,0.5,5.6,0.0,0.0,0.0,0.0,0.1,0.0,0.0,0.1,25.0,6.3,260.0,5.4,13.0,0.2,0.1,14.0,,0.0,,457.6,,,,,,,,,,,,,10,,0.1,,Normal
,CLEVELAND POTASH - INFRASTRUCTURE,,CEN_CPL_INFRASTRUC,,4750515,FUCHS RENOLIN CLP GEAR OIL,22/02/2022 00:00:00,2022-02-21,2022-02-22,1,,Visible debris present. Sodium and potassium suggest ingress of environmental contamination. Wear appears satisfactory. Advice : Change fluid and check unit for source of contamination. ,iron,Wear Metals,Training,,,71.0,61.0,20.0,1.4,6.5,142.0,0.6,2.1,0.3,0.0,1.1,4.1,0.2,0.4,192.0,55.0,197.0,8.9,29.0,0.6,2.8,112.0,,0.0,,525.9,,,,,,,,,,,,,57,,0.1,,Serious
,CLEVELAND POTASH - INFRASTRUCTURE,,CEN_CPL_INFRASTRUC,,4750524,FUCHS RENOLIN CLP GEAR OIL,22/02/2022 00:00:00,2022-02-21,2022-02-22,1,,Condition satisfactory.,satisfactory,Satisfactory,N/A,,,9.9,7.9,0.7,0.5,4.0,17.0,0.1,0.2,0.0,0.0,0.2,0.1,0.0,0.7,4.3,7.5,239.0,4.7,9.3,0.3,0.2,2.9,,0.0,,476.0,,,,,,,,,,,,,10,,0.1,,Normal
,CLEVELAND POTASH - INFRASTRUCTURE,,CEN_CPL_INFRASTRUC,,4750527,FUCHS RENOLIN CLP GEAR OIL,22/02/2022 00:00:00,2022-02-21,2022-02-22,1,,Condition satisfactory.,satisfactory,Satisfactory,N/A,,,8.0,6.7,0.6,0.6,4.0,14.0,0.0,0.8,0.2,0.0,0.2,0.1,0.0,0.6,6.7,8.8,235.0,5.3,7.9,0.2,0.2,3.6,,0.0,,471.0,,,,,,,,,,,,,10,,0.1,,Normal
,CLEVELAND POTASH - INFRASTRUCTURE,,CEN_CPL_INFRASTRUC,,4779808,FUCHS RENOLIN CLP GEAR OIL,22/02/2022 00:00:00,2022-02-21,2022-02-22,1,,Visible debris present. Potassium suggests ingress of environmental contamination. Wear appears satisfactory. Advice : Resample at the next service intervention. ,iron,Wear Metals,Training,,,22.0,35.0,0.8,1.0,5.8,144.0,0.1,0.0,0.4,0.2,1.1,0.4,0.1,0.5,83.0,12.0,260.0,14.0,34.0,1.5,0.6,30.0,,0.1,,481.2,,,,,,,,,,,,,23,,0.1,,Caution
,CLEVELAND POTASH - INFRASTRUCTURE,,CEN_CPL_INFRASTRUC,,4779809,FUCHS RENOLIN CLP GEAR OIL,22/02/2022 00:00:00,2022-02-21,2022-02-22,1,,Condition satisfactory.,satisfactory,Satisfactory,N/A,,,3.2,8.6,0.2,0.1,6.1,16.0,0.0,0.4,0.0,0.0,0.1,0.1,0.0,0.1,10.0,2.7,302.0,9.5,10.0,0.3,0.1,5.2,,0.0,,477.0,,,,,,,,,,,,,10,,0.1,,Normal
,CLEVELAND POTASH - INFRASTRUCTURE,,CEN_CPL_INFRASTRUC,,4779810,FUCHS RENOLIN CLP GEAR OIL,22/02/2022 00:00:00,2022-02-21,2022-02-22,1,,Condition satisfactory.,satisfactory,Satisfactory,N/A,,,14.0,33.0,0.4,0.6,5.2,95.0,0.0,0.3,0.1,0.0,0.6,0.2,0.0,0.2,32.0,7.8,256.0,10.0,19.0,1.0,0.2,18.0,,0.0,,473.0,,,,,,,,,,,,,17,,0.1,,Normal
,CLEVELAND POTASH - INFRASTRUCTURE,,CEN_CPL_INFRASTRUC,,4744042,FUCHS RENOLIN CLP GEAR OIL,24/02/2022 00:00:00,2022-02-24,2022-02-24,0,,Condition satisfactory.,satisfactory,Satisfactory,N/A,,,6.8,84.0,1.5,1.4,5.2,79.0,1.2,0.0,1.2,1.5,1.3,1.0,1.1,0.5,19.0,3.2,312.0,18.0,13.0,0.5,0.5,11.0,,0.8,,449.8,,,,,,,,,,,,,10,,0.1,,Normal
,CLEVELAND POTASH - INFRASTRUCTURE,,CEN_CPL_INFRASTRUC,,4744044,FUCHS RENOLIN CLP GEAR OIL,24/02/2022 00:00:00,2022-02-24,2022-02-24,0,,Condition satisfactory.,satisfactory,Satisfactory,N/A,,,3.9,18.0,1.4,0.4,1.1,30.0,0.9,0.0,1.1,1.5,0.9,1.1,1.1,0.3,19.0,4.5,236.0,9.4,3.1,0.3,0.2,12.0,,0.8,,430.8,,,,,,,,,,,,,10,,0.1,,Normal
,CLEVELAND POTASH - INFRASTRUCTURE,,CEN_CPL_INFRASTRUC,,4746191,FUCHS RENOLIN CLP GEAR OIL,24/02/2022 00:00:00,2022-02-24,2022-02-24,0,,Condition satisfactory.,satisfactory,Satisfactory,N/A,,,2.6,7.9,1.3,0.1,0.5,3.0,0.0,0.0,1.1,1.5,0.7,1.0,1.1,0.1,7.9,1.3,246.0,8.4,1.9,0.1,0.3,5.4,,0.8,,426.5,,,,,,,,,,,,,10,,0.1,,Normal
,CLEVELAND POTASH - INFRASTRUCTURE,,CEN_CPL_INFRASTRUC,,4750521,FUCHS RENOLIN CLP GEAR OIL,24/02/2022 00:00:00,2022-02-24,2022-02-24,0,,Visible debris present. Sodium and potassium suggest ingress of environmental contamination. Wear appears satisfactory. Advice : Change fluid and check unit for source of contamination. ,iron,Wear Metals,Training,,,69.0,19.0,3.3,1.3,7.7,167.0,1.2,0.0,1.3,1.5,1.9,1.6,1.1,1.0,76.0,19.0,270.0,16.0,17.0,1.2,2.5,62.0,,0.8,,524.9,,,,,,,,,,,,,24,,0.1,,Serious
,CLEVELAND POTASH - INFRASTRUCTURE,,CEN_CPL_INFRASTRUC,,4750522,FUCHS RENOLIN CLP GEAR OIL,24/02/2022 00:00:00,2022-02-24,2022-02-24,0,,Visible debris present. Sodium and potassium suggest ingress of environmental contamination. Wear appears satisfactory. Advice : Change fluid and check unit for source of contamination. ,iron,Wear Metals,Training,,,66.0,21.0,2.8,0.9,8.9,111.0,0.9,0.2,1.2,1.5,1.5,1.4,1.1,1.1,92.0,24.0,279.0,14.0,16.0,1.0,3.3,69.0,,0.8,,497.1,,,,,,,,,,,,,13,,0.1,,Serious
,CLEVELAND POTASH - INFRASTRUCTURE,,CEN_CPL_INFRASTRUC,,4750529,FUCHS RENOLIN CLP GEAR OIL,24/02/2022 00:00:00,2022-02-24,2022-02-24,0,,Condition satisfactory.,satisfactory,Satisfactory,N/A,,,23.0,27.0,1.8,0.4,11.0,19.0,0.9,0.0,1.2,1.5,0.8,1.0,1.1,0.4,26.0,5.2,266.0,13.0,15.0,0.3,0.6,19.0,,0.8,,439.3,,,,,,,,,,,,,10,,0.1,,Normal
,CLEVELAND POTASH - INFRASTRUCTURE,,CEN_CPL_INFRASTRUC,,4750531,FUCHS RENOLIN CLP GEAR OIL,24/02/2022 00:00:00,2022-02-24,2022-02-24,0,,Visible debris present. Potassium evident suggesting possible ingress of environmental contamination. Wear appears satisfactory. Advice : Change oil if not changed when sampled. ,iron,Wear Metals,Training,,,58.0,53.0,2.5,1.0,13.0,56.0,1.1,0.0,1.2,1.5,1.0,1.1,1.1,0.5,57.0,15.0,326.0,14.0,25.0,0.6,1.4,51.0,,0.8,,507.2,,,,,,,,,,,,,11,,0.1,,Serious
,CLEVELAND POTASH - INFRASTRUCTURE,,CEN_CPL_INFRASTRUC,,4763871,FUCHS RENOLIN CLP GEAR OIL,24/02/2022 00:00:00,2022-02-24,2022-02-24,0,,Condition satisfactory.,satisfactory,Satisfactory,N/A,,,24.0,24.0,2.3,0.7,2.7,30.0,0.0,0.0,1.1,1.5,0.9,1.1,1.1,0.5,14.0,2.2,345.0,14.0,8.4,0.3,0.5,9.5,,0.8,,472.7,,,,,,,,,,,,,10,,0.1,,Normal
,CLEVELAND POTASH - INFRASTRUCTURE,,CEN_CPL_INFRASTRUC,,4763873,FUCHS RENOLIN CLP GEAR OIL,24/02/2022 00:00:00,2022-02-24,2022-02-24,0,,Condition satisfactory.,satisfactory,Satisfactory,N/A,,,18.0,32.0,2.2,0.5,2.5,34.0,0.6,0.0,1.1,1.5,0.9,1.1,1.1,0.4,7.9,1.3,334.0,13.0,8.9,0.3,0.7,7.9,,0.8,,459.4,,,,,,,,,,,,,10,,0.1,,Normal
,CLEVELAND POTASH - INFRASTRUCTURE,,CEN_CPL_INFRASTRUC,,4763874,FUCHS RENOLIN CLP GEAR OIL,24/02/2022 00:00:00,2022-02-24,2022-02-24,0,,Condition satisfactory.,satisfactory,Satisfactory,N/A,,,23.0,30.0,2.2,0.7,2.7,31.0,0.6,0.0,1.1,1.5,0.9,1.1,1.1,0.4,13.0,2.1,348.0,14.0,9.2,0.3,0.5,9.2,,0.8,,451.1,,,,,,,,,,,,,10,,0.1,,Normal
,CLEVELAND POTASH - INFRASTRUCTURE,,CEN_CPL_INFRASTRUC,,4917425,FUCHS RENOLIN CLP GEAR OIL,24/02/2022 00:00:00,2022-02-24,2022-02-24,0,,Visible debris present. Sodium and potassium suggest ingress of environmental contamination. Wear appears satisfactory. Advice : Change fluid and check unit for source of contamination. ,iron,Wear Metals,Training,,,64.0,89.0,3.4,2.0,7.8,182.0,1.0,0.0,1.3,1.5,1.7,2.5,1.1,1.5,70.0,21.0,330.0,14.0,11.0,0.9,0.6,76.0,,0.8,,527.8,,,,,,,,,,,,,21,,0.1,,Serious
,CLEVELAND POTASH - INFRASTRUCTURE,,CEN_CPL_INFRASTRUC,,4746192,FUCHS RENOLIN CLP GEAR OIL,25/02/2022 00:00:00,2022-02-24,2022-02-25,1,,Condition satisfactory.,satisfactory,Satisfactory,N/A,,,5.7,15.0,1.5,0.1,1.6,12.0,0.0,0.0,1.1,1.5,0.7,1.0,1.1,0.3,17.0,4.6,267.0,9.8,3.3,0.2,0.3,13.0,,0.8,,464.2,,,,,,,,,,,,,10,,0.1,,Normal
,CLEVELAND POTASH - INFRASTRUCTURE,,CEN_CPL_INFRASTRUC,,4917424,FUCHS RENOLIN CLP GEAR OIL,25/02/2022 00:00:00,2022-02-24,2022-02-25,1,,Visible debris present. Silicon evident suggesting possible ingress of environmental contamination or a Silicon based product (e.g.  Silicon grease/assembly compound). Wear appears satisfactory. Advice : Resample at the next service intervention.,iron,Wear Metals,Training,,,9.9,95.0,2.0,3.1,21.0,38.0,0.9,0.0,1.1,1.5,0.9,1.0,1.0,10.0,27.0,6.6,339.0,15.0,19.0,0.3,0.6,14.0,,0.8,,498.1,,,,,,,,,,,,,10,,0.1,,Caution
,CLEVELAND POTASH - INFRASTRUCTURE,,CEN_CPL_INFRASTRUC,,5103572,FUCHS RENOLIN CLP GEAR OIL,25/02/2022 00:00:00,2022-02-24,2022-02-25,1,,Visible debris present. The Sodium and Potassium level suggests Clay/Potash contamination. Wear appears satisfactory. Advice : Change fluid and check unit for source of contamination. ,sodium,Contamination,Appraisal,,,459.0,62.0,10.0,0.9,12.0,145.0,1.9,0.5,0.3,1.2,1.6,1.7,0.1,4.9,90.0,36.0,282.0,19.0,64.0,0.6,5.3,215.0,,0.1,,481.2,,,,,,,,,,,,,16,,0.1,,Serious
,CLEVELAND POTASH - INFRASTRUCTURE,,CEN_CPL_INFRASTRUC,,5103573,FUCHS RENOLIN CLP GEAR OIL,25/02/2022 00:00:00,2022-02-24,2022-02-25,1,,Condition satisfactory.,satisfactory,Satisfactory,N/A,,,17.0,23.0,4.9,0.6,1.5,40.0,0.4,0.1,0.1,1.2,0.3,0.2,0.0,0.3,7.1,2.4,267.0,15.0,5.2,0.1,0.3,8.6,,0.0,,459.3,,,,,,,,,,,,,10,,0.1,,Normal
,CLEVELAND POTASH - INFRASTRUCTURE,,CEN_CPL_INFRASTRUC,,5122308,FUCHS RENOLIN CLP GEAR OIL,25/02/2022 00:00:00,2022-02-24,2022-02-25,1,,Condition satisfactory.,satisfactory,Satisfactory,N/A,,,6.3,21.0,4.4,0.2,0.8,20.0,0.4,0.1,0.1,1.2,0.2,0.2,0.0,0.1,9.8,3.3,302.0,13.0,2.5,0.1,0.3,8.3,,0.0,,465.4,,,,,,,,,,,,,10,,0.1,,Normal
,CLEVELAND POTASH - INFRASTRUCTURE,,CEN_CPL_INFRASTRUC,,5174262,FUCHS RENOLIN CLP GEAR OIL,25/02/2022 00:00:00,2022-02-24,2022-02-25,1,,Condition satisfactory.,satisfactory,Satisfactory,N/A,,,8.7,14.0,5.9,1.4,1.0,107.0,0.3,0.1,0.1,1.2,0.6,0.4,0.0,0.2,8.7,1.7,171.0,13.0,3.1,0.2,1.7,5.8,,0.0,,515.3,,,,,,,,,,,,,131,,0.1,,Normal
,CLEVELAND POTASH - INFRASTRUCTURE,,CEN_CPL_INFRASTRUC,,5174263,FUCHS RENOLIN CLP GEAR OIL,25/02/2022 00:00:00,2022-02-24,2022-02-25,1,,Condition satisfactory.,satisfactory,Satisfactory,N/A,,,7.0,15.0,5.0,1.3,20.0,100.0,1.0,0.1,1.5,1.2,0.8,0.3,0.0,0.3,13.0,2.2,245.0,16.0,29.0,0.2,1.7,5.5,,0.0,,486.3,,,,,,,,,,,,,12,,0.1,,Normal
