Repository: richard-raithel/azure_anomaly

# Azure Anomaly Detection Workflow

## Overview

This project provides a comprehensive workflow for detecting anomalies in datasets using Azure Cognitive Services for Anomaly Detection. The workflow includes scripts for data preprocessing, anomaly detection, visualization, and summarization. It supports both univariate and multivariate anomaly detection.

---

## Features
- **Data Preprocessing**:
  - Normalize and filter raw data (`filter_data.py`, `filter_data_normalize.py`).
  - Extract frequent patterns (`find_frequent.py`).
  - Fetch data from Azure Blob Storage (`get_blob_data.py`).

- **Anomaly Detection**:
  - Univariate anomaly detection (`sample_univariate_detect.py`).

File: data/top_n/FuchsRenolinClpGearOil.csv (part 2 of 17)
3,0.3,0.0,195.0,48.0,194.0,2.1,51.0,0.3,0.2,5.2,,0.0,,482.3,,,,,,,,,,,,,157,0.19,0.1,,Caution
,BRITISH STEEL - SCUNTHORPE,,STEELMAKINGCRANES,,570484,FUCHS RENOLIN CLP GEAR OIL,20/10/2022 00:00:00,2022-10-17,2022-10-20,3,,High Aluminium evident indicating possible bearing/casing wear or Aluminium based grease source. The level of Lead suggests possible wear of a bearing or bush type material. Advice : Resample at the next service intervention. Sample appears unsuitable for ISO code.  ,lead,Wear Metals,Training,,,6.9,60.0,41.0,0.6,0.4,68.0,65.0,0.0,0.4,0.0,8.7,1.5,0.2,0.7,272.0,80.0,280.0,1.8,55.0,0.4,0.0,4.2,,0.0,,468.8,,,,,,,,,,,,,50,0.21,0.1,,Caution
,CLEVELAND POTASH,,CPL_CONVEYORS,,5094728,FUCHS RENOLIN CLP GEAR OIL,07/04/2022 00:00:00,2022-04-06,2022-04-07,1,,Wear appears satisfactory. No significant contamination. Advise monitor at the recommended sampling period.,satisfactory,Satisfactory,N/A,,,20.0,20.0,4.2,0.5,7.8,32.0,0.3,0.0,0.0,3.0,0.4,0.1,0.0,0.5,12.0,3.8,264.0,23.0,11.0,0.1,2.3,14.0,,0.0,,467.4,,,,,,,,,,,,,10,,0.1,,Normal
,CLEVELAND POTASH,,CPL_CONVEYORS,,5174267,FUCHS RENOLIN CLP GEAR OIL,07/04/2022 00:00:00,2022-04-06,2022-04-07,1,,Visible debris present. Potassium suggests ingress of environmental contamination. Wear appears satisfactory. Advice : Resample at the next service intervention. ,iron,Wear Metals,Training,,,26.0,28.0,0.7,0.2,5.5,35.0,0.0,2.3,0.1,0.0,0.3,0.1,0.1,0.6,54.0,16.0,273.0,10.0,12.0,0.6,1.3,33.0,,0.0,8432.0,474.8,,,,,,,,,,,,,10,,0.1,,Caution
,CLEVELAND POTASH - INFRASTRUCTURE,,CEN_CPL_INFRASTRUC,,5174264,FUCHS RENOLIN CLP GEAR OIL,25/02/2022 00:00:00,2022-02-24,2022-02-25,1,,The Sodium and Potassium level suggests Clay/Potash contamination. Sample has an abnormal level of Silicon suggesting possible ingress of environmental contamination. Visible debris present but wear appears satisfactory. Advice : Change fluid and check unit for source of contamination. ,iron,Wear Metals,Training,,,141.0,104.0,22.0,1.9,5.4,205.0,0.8,0.3,0.1,1.2,2.0,3.2,0.1,0.8,62.0,10.0,316.0,17.0,54.0,1.0,14.0,74.0,,0.0,,521.4,,,,,,,,,,,,,39,,0.1,,Serious
,CLEVELAND POTASH - INFRASTRUCTURE,,CEN_CPL_INFRASTRUC,,4731296,FUCHS RENOLIN CLP GEAR OIL,14/03/2022 00:00:00,2022-03-14,2022-03-14,0,,Condition satisfactory.,satisfactory,Satisfactory,N/A,,,31.0,39.0,1.0,1.1,4.0,63.0,2.1,0.0,0.9,1.4,0.8,0.8,1.1,0.5,26.0,3.2,301.0,17.0,8.7,1.0,2.2,10.0,,0.0,,436.2,,,,,,,,,,,,,10,,0.1,,Normal
,CLEVELAND POTASH - INFRASTRUCTURE,,CEN_CPL_INFRASTRUC,,4743932,FUCHS RENOLIN CLP GEAR OIL,14/03/2022 00:00:00,2022-03-14,2022-03-14,0,,Visible debris present. Sodium and potassium suggest ingress of environmental contamination. Wear appears satisfactory. Advice : Change fluid and check unit for source of contamination. ,iron,Wear Metals,Training,,,62.0,69.0,3.4,2.8,16.0,58.0,0.0,0.0,0.3,1.4,0.9,0.7,1.0,2.3,30.0,9.8,268.0,16.0,39.0,1.4,3.5,57.0,,0.0,,488.2,,,,,,,,,,,,,10,,0.1,,Serious
,CLEVELAND POTASH - INFRASTRUCTURE,,CEN_CPL_INFRASTRUC,,4743933,FUCHS RENOLIN CLP GEAR OIL,14/03/2022 00:00:00,2022-03-14,2022-03-14,0,,Visible debris present. Potassium evident suggesting possible ingress of environmental contamination. Wear appears satisfactory. Advice : Change oil if not changed when sampled. ,iron,Wear Metals,Training,,,53.0,60.0,2.9,2.4,12.0,61.0,0.0,0.0,0.2,1.4,1.1,0.7,1.0,1.6,34.0,12.0,282.0,17.0,30.0,1.2,2.9,52.0,,0.0,,468.6,,,,,,,,,,,,,10,,0.1,,Serious
,CLEVELAND POTASH - INFRASTRUCTURE,,CEN_CPL_INFRASTRUC,,4743940,FUCHS RENOLIN CLP GEAR OIL,14/03/2022 00:00:00,2022-03-14,2022-03-14,0,,Condition satisfactory.,satisfactory,Satisfactory,N/A,,,4.7,22.0,0.0,2.8,8.6,4.9,0.0,0.0,0.1,1.4,0.4,0.4,1.0,0.4,11.0,3.3,287.0,15.0,1.7,0.4,1.2,7.0,,0.0,,475.0,,,,,,,,,,,,,10,,0.1,,Normal
,CLEVELAND POTASH - INFRASTRUCTURE,,CEN_CPL_INFRASTRUC,,4743941,FUCHS RENOLIN CLP GEAR OIL,14/03/2022 00:00:00,2022-03-14,2022-03-14,0,,Condition satisfactory.,satisfactory,Satisfactory,N/A,,,9.1,48.0,0.7,7.4,8.8,13.0,0.0,0.0,0.3,1.4,0.4,0.4,1.0,0.9,15.0,3.0,374.0,14.0,21.0,0.8,1.6,7.6,,0.0,,463.6,,,,,,,,,,,,,10,,0.1,,Normal
,CLEVELAND POTASH - INFRASTRUCTURE,,CEN_CPL_INFRASTRUC,,4744027,FUCHS RENOLIN CLP GEAR OIL,14/03/2022 00:00:00,2022-03-14,2022-03-14,0,,Visible debris present. Potassium evident suggesting possible ingress of environmental contamination. Wear appears satisfactory. Advice : Change oil if not changed when sampled. ,iron,Wear Metals,Training,,,32.0,6.2,0.7,0.7,16.0,26.0,0.0,0.0,0.3,1.4,0.5,0.4,1.0,0.6,121.0,42.0,282.0,17.0,12.0,0.1,1.2,90.0,,0.0,,494.8,,,,,,,,,,,,,10,,0.1,,Serious
,CLEVELAND POTASH - INFRASTRUCTURE,,CEN_CPL_INFRASTRUC,,4744029,FUCHS RENOLIN CLP GEAR OIL,14/03/2022 00:00:00,2022-03-14,2022-03-14,0,,Visible debris present. Potassium evident suggesting possible ingress of environmental contamination. Wear appears satisfactory. Advice : Change oil if not changed when sampled. ,iron,Wear Metals,Training,,,57.0,9.1,1.3,0.8,38.0,21.0,0.9,0.0,0.3,1.4,0.5,0.4,1.0,1.0,248.0,86.0,294.0,18.0,26.0,0.2,1.1,190.0,,0.0,,492.9,,,,,,,,,,,,,10,,0.1,,Serious
,CLEVELAND POTASH - INFRASTRUCTURE,,CEN_CPL_INFRASTRUC,,4744030,FUCHS RENOLIN CLP GEAR OIL,14/03/2022 00:00:00,2022-03-14,2022-03-14,0,,Visible debris present. Potassium suggests ingress of environmental contamination. Wear appears satisfactory. Advice : Resample at the next service intervention. ,iron,Wear Metals,Training,,,16.0,34.0,0.9,0.9,22.0,37.0,0.0,0.0,0.2,1.4,0.5,0.4,1.0,0.7,52.0,17.0,298.0,16.0,13.0,0.8,1.1,36.0,,0.0,,475.0,,,,,,,,,,,,,10,,0.1,,Caution
,CLEVELAND POTASH - INFRASTRUCTURE,,CEN_CPL_INFRASTRUC,,4744211,FUCHS RENOLIN CLP GEAR OIL,14/03/2022 00:00:00,2022-03-14,2022-03-14,0,,Condition satisfactory.,satisfactory,Satisfactory,N/A,,,23.0,9.5,0.6,1.0,3.8,42.0,0.0,0.0,0.2,1.3,0.6,0.5,1.0,0.3,9.3,1.3,300.0,16.0,2.4,0.3,1.4,6.7,,0.0,,480.3,,,,,,,,,,,,,13,,0.1,,Normal
,CLEVELAND POTASH - INFRASTRUCTURE,,CEN_CPL_INFRASTRUC,,4746198,FUCHS RENOLIN CLP GEAR OIL,14/03/2022 00:00:00,2022-03-14,2022-03-14,0,,Condition satisfactory.,satisfactory,Satisfactory,N/A,,,8.2,10.0,0.4,0.5,1.5,12.0,0.5,0.0,0.3,1.4,0.4,0.5,1.0,0.4,11.0,1.7,287.0,13.0,2.7,0.2,1.2,3.2,,0.0,,443.2,,,,,,,,,,,,,10,,0.1,,Normal
,CLEVELAND POTASH - INFRASTRUCTURE,,CEN_CPL_INFRASTRUC,,4746199,FUCHS RENOLIN CLP GEAR OIL,14/03/2022 00:00:00,2022-03-14,2022-03-14,0,,Condition satisfactory.,satisfactory,Satisfactory,N/A,,,5.6,5.3,0.5,0.5,1.2,6.7,0.0,0.0,0.2,1.4,0.3,0.4,1.0,0.2,4.7,0.8,281.0,13.0,0.0,0.1,1.1,2.1,,0.0,,437.4,,,,,,,,,,,,,10,,0.1,,Normal
,CLEVELAND POTASH - INFRASTRUCTURE,,CEN_CPL_INFRASTRUC,,4746200,FUCHS RENOLIN CLP GEAR OIL,14/03/2022 00:00:00,2022-03-14,2022-03-14,0,,Condition satisfactory.,satisfactory,Satisfactory,N/A,,,8.1,14.0,0.5,0.5,2.1,16.0,0.6,0.0,0.2,1.4,0.4,0.6,1.0,0.3,5.9,1.4,312.0,14.0,6.4,0.3,1.0,2.9,,0.0,,527.6,,,,,,,,,,,,,10,,0.1,,Normal
,CLEVELAND POTASH - INFRASTRUCTURE,,CEN_CPL_INFRASTRUC,,4917423,FUCHS RENOLIN CLP GEAR OIL,14/03/2022 00:00:00,2022-03-14,2022-03-14,0,,Condition satisfactory.,satisfactory,Satisfactory,N/A,,,21.0,51.0,0.6,0.6,3.2,42.0,0.0,0.0,0.3,1.3,0.7,0.5,1.0,0.3,26.0,7.0,283.0,16.0,2.3,1.0,1.2,22.0,,0.0,,461.7,,,,,,,,,,,,,10,,0.1,,Normal
,CLEVELAND POTASH - INFRASTRUCTURE,,CEN_CPL_INFRASTRUC,,5389334,FUCHS RENOLIN CLP GEAR OIL,14/03/2022 00:00:00,2022-03-14,2022-03-14,0,,Condition satisfactory.,satisfactory,Satisfactory,N/A,,,3.8,6.2,0.0,0.5,0.6,9.2,0.0,0.0,0.2,1.4,0.3,0.4,1.0,0.3,13.0,2.5,279.0,12.0,0.0,0.0,1.2,5.4,,0.0,,444.0,,,,,,,,,,,,,10,,0.1,,Normal
,CLEVELAND POTASH - INFRASTRUCTURE,,CEN_CPL_INFRASTRUC,,5389941,FUCHS RENOLIN CLP GEAR OIL,14/03/2022 00:00:00,2022-03-14,2022-03-14,0,,Visible debris present. Sodium and potassium suggest ingress of environmental contamination. Wear appears satisfactory. Advice : Resample at the next service intervention.,iron,Wear Metals,Training,,,61.0,41.0,22.0,1.0,1.3,59.0,1.2,0.0,0.1,1.3,0.8,0.7,1.0,0.4,25.0,7.6,315.0,16.0,55.0,1.2,2.7,29.0,,0.0,,502.0,,,,,,,,,,,,,10,,0.1,,Caution
,CLEVELAND POTASH - INFRASTRUCTURE,,CEN_CPL_INFRASTRUC,,4731272,FUCHS RENOLIN CLP GEAR OIL,15/03/2022 00:00:00,2022-03-14,2022-03-15,1,,Condition satisfactory.,satisfactory,Satisfactory,N/A,,,13.0,27.0,0.4,0.6,2.1,21.0,0.9,0.0,0.4,1.4,0.4,0.5,1.0,0.2,9.2,1.7,248.0,14.0,1.4,0.6,1.5,5.1,,0.0,,464.5,,,,,,,,,,,,,10,,0.1,,Normal
,CLEVELAND POTASH - INFRASTRUCTURE,,CEN_CPL_INFRASTRUC,,4744213,FUCHS RENOLIN CLP GEAR OIL,15/03/2022 00:00:00,2022-03-14,2022-03-15,1,,Visible debris present. Wear appears satisfactory. Advice : Resample at the next service intervention.,visible ,Possible Sample Issue,Training,,,37.0,7.8,1.1,2.4,35.0,59.0,0.6,1.0,0.5,0.0,0.3,0.1,0.0,0.3,129.0,2.8,348.0,10.0,63.0,0.1,0.6,11.0,,0.0,,477.6,,,,,,,,,,,,,10,,0.1,,Caution
,CLEVELAND POTASH - INFRASTRUCTURE,,CEN_CPL_INFRASTRUC,,4917422,FUCHS RENOLIN CLP GEAR OIL,15/03/2022 00:00:00,2022-03-14,2022-03-15,1,,Condition satisfactory.,satisfactory,Satisfactory,N/A,,,15.0,37.0,1.0,0.6,3.6,46.0,0.7,0.0,0.2,1.4,1.1,0.6,1.0,0.2,27.0,7.6,261.0,16.0,1.2,0.7,1.4,21.0,,0.0,,481.3,,,,,,,,,,,,,10,,0.1,,Normal
,CLEVELAND POTASH - INFRASTRUCTURE,,CEN_CPL_INFRASTRUC,,5389333,FUCHS RENOLIN CLP GEAR OIL,15/03/2022 00:00:00,2022-03-14,2022-03-15,1,,Visible debris present. Potassium evident suggesting possible ingress of environmental contamination. Wear appears satisfactory. Advice : Change oil if not changed when sampled. ,iron,Wear Metals,Training,,,38.0,33.0,0.9,0.8,3.3,42.0,0.8,0.0,0.3,1.4,0.5,0.5,1.0,0.5,48.0,16.0,295.0,14.0,0.5,0.6,1.5,55.0,,0.0,,475.7,,,,,,,,,,,,,10,,0.1,,Serious
,CLEVELAND POTASH - INFRASTRUCTURE,,CEN_CPL_INFRASTRUC,,5389419,FUCHS RENOLIN CLP GEAR OIL,15/03/2022 00:00:00,2022-03-14,2022-03-15,1,,Visible debris present. Sodium and potassium suggest ingress of environmental contamination. Wear appears satisfactory. Advice : Change fluid and check unit for source of contamination. ,iron,Wear Metals,Training,,,76.0,36.0,15.0,1.3,2.3,49.0,0.6,0.0,0.3,1.4,0.8,0.8,1.1,0.5,126.0,40.0,467.0,15.0,40.0,1.1,2.8,98.0,,0.0,,499.0,,,,,,,,,,,,,10,,0.1,,Serious
,CLEVELAND POTASH - INFRASTRUCTURE,,CEN_CPL_INFRASTRUC,,5389942,FUCHS RENOLIN CLP GEAR OIL,15/03/2022 00:00:00,2022-03-14,2022-03-15,1,,Visible debris present. The level of Iron is higher than expected and suggests wear of gear or shaft type material. Advice : Resample at the next service intervention.,iron,Wear Metals,Training,,,5.9,50.0,3.2,2.3,4.2,386.0,0.0,0.0,0.3,1.3,3.5,1.2,1.0,0.8,42.0,3.2,264.0,13.0,15.0,1.4,3.4,5.3,,0.0,,522.1,,,,,,,,,,,,,53,,0.1,,Caution
,CLEVELAND POTASH - INFRASTRUCTURE,,CEN_CPL_INFRASTRUC,,4744212,FUCHS RENOLIN CLP GEAR OIL,16/03/2022 00:00:00,2022-03-14,2022-03-16,2,,Visible debris present. The Sodium and Potassium level suggests Clay/Potash contamination. Wear appears satisfactory. Advice : Change fluid and check unit for source of contamination. Resample at recommended sampling interval to follow trends.,sodium,Contamination,Appraisal,,,102.0,28.0,1.8,2.5,11.0,132.0,0.0,0.0,0.3,1.3,1.5,0.5,1.0,0.7,17.0,5.3,317.0,17.0,15.0,0.8,2.3,36.0,,0.0,,495.8,,,,,,,,,,,,,63,,0.1,,Serious
,CLEVELAND POTASH - INFRASTRUCTURE,,CEN_CPL_INFRASTRUC,,4791171,FUCHS RENOLIN CLP GEAR OIL,17/03/2022 00:00:00,2022-03-14,2022-03-17,3,,Condition satisfactory.,satisfactory,Satisfactory,N/A,,,10.0,24.0,6.0,1.3,3.7,61.0,0.6,0.0,0.4,3.1,0.7,0.3,0.1,0.7,27.0,8.1,277.0,24.0,12.0,0.2,0.7,17.0,,0.0,,471.8,,,,,,,,,,,,,10,,0.1,,Normal
,CLEVELAND POTASH - INFRASTRUCTURE,,CEN_CPL_INFRASTRUC,,4791172,FUCHS RENOLIN CLP GEAR OIL,17/03/2022 00:00:00,2022-03-14,2022-03-17,3,,Condition satisfactory.,satisfactory,Satisfactory,N/A,,,12.0,31.0,5.8,1.0,1.2,71.0,0.8,0.0,0.8,3.2,0.8,0.4,0.1,0.3,25.0,6.9,253.0,22.0,11.0,0.2,0.8,16.0,,0.1,,459.3,,,,,,,,,,,,,10,,0.1,,Normal
,CLEVELAND POTASH - INFRASTRUCTURE,,CEN_CPL_INFRASTRUC,,4743940,FUCHS RENOLIN CLP GEAR OIL,18/03/2022 00:00:00,2022-03-18,2022-03-18,0,,Condition satisfactory.,satisfactory,Satisfactory,N/A,,,3.9,16.0,0.0,1.8,7.2,4.5,0.6,0.0,0.3,0.0,0.1,0.1,0.0,0.3,12.0,2.5,273.0,9.3,6.9,0.0,0.2,5.2,,0.0,,471.4,,,,,,,,,,,,,10,,0.1,,Normal
,CLEVELAND POTASH - INFRASTRUCTURE,,CEN_CPL_INFRASTRUC,,4746176,FUCHS RENOLIN CLP GEAR OIL,18/03/2022 00:00:00,2022-03-18,2022-03-18,0,,Visible debris present. Potassium suggests ingress of environmental contamination. Wear appears satisfactory. Advice : Resample at the next service intervention. ,iron,Wear Metals,Training,,,31.0,62.0,0.6,0.3,1.5,74.0,0.3,0.1,0.2,0.0,0.8,0.1,0.1,0.4,42.0,9.8,276.0,8.8,31.0,0.1,1.6,32.0,,0.0,,447.1,,,,,,,,,,,,,10,,0.1,,Caution
,CLEVELAND POTASH - INFRASTRUCTURE,,CEN_CPL_INFRASTRUC,,4779808,FUCHS RENOLIN CLP GEAR OIL,18/03/2022 00:00:00,2022-03-18,2022-03-18,0,,Potassium consistent with Clay/Potash ingress. Wear appears satisfactory. Advice : Resample at the next service intervention.,potassium,Contamination,Appraisal,,,22.0,35.0,0.6,0.9,5.5,148.0,0.7,0.0,0.0,0.0,0.9,0.3,0.1,0.3,52.0,12.0,254.0,12.0,13.0,1.5,0.3,32.0,,0.0,,466.3,,,,,,,,,,,,,25,,0.1,,Caution
,CLEVELAND POTASH - INFRASTRUCTURE,,CEN_CPL_INFRASTRUC,,4779809,FUCHS RENOLIN CLP GEAR OIL,18/03/2022 00:00:00,2022-03-18,2022-03-18,0,,Condition satisfactory.,satisfactory,Satisfactory,N/A,,,6.7,20.0,0.0,0.1,19.0,32.0,0.5,0.7,0.0,0.0,0.2,0.1,0.0,0.2,13.0,3.8,284.0,12.0,16.0,0.1,0.2,7.9,,0.0,,479.9,,,,,,,,,,,,,10,,0.1,,Normal
,CLEVELAND POTASH - INFRASTRUCTURE,,CEN_CPL_INFRASTRUC,,4731348,FUCHS RENOLIN CLP GEAR OIL,19/03/2022 00:00:00,2022-03-18,2022-03-19,1,,Condition satisfactory.,satisfactory,Satisfactory,N/A,,,11.0,38.0,0.7,1.0,1.8,57.0,0.0,0.0,0.3,1.4,0.9,0.8,0.9,1.5,16.0,2.7,312.0,12.0,1.3,1.1,1.9,8.8,,0.0,,468.4,,,,,,,,,,,,,15,,0.1,,Normal
,CLEVELAND POTASH - INFRASTRUCTURE,,CEN_CPL_INFRASTRUC,,4743941,FUCHS RENOLIN CLP GEAR OIL,19/03/2022 00:00:00,2022-03-18,2022-03-19,1,,Condition satisfactory.,satisfactory,Satisfactory,N/A,,,8.2,47.0,1.0,6.7,8.6,14.0,0.0,0.0,0.4,1.4,0.6,0.7,0.9,0.5,9.7,2.6,376.0,11.0,18.0,1.2,2.3,7.7,,0.0,,440.9,,,,,,,,,,,,,10,,0.1,,Normal
,CLEVELAND POTASH - INFRASTRUCTURE,,CEN_CPL_INFRASTRUC,,4746177,FUCHS RENOLIN CLP GEAR OIL,19/03/2022 00:00:00,2022-03-18,2022-03-19,1,,Condition satisfactory.,satisfactory,Satisfactory,N/A,,,14.0,26.0,0.5,0.5,0.6,22.0,0.0,0.0,0.3,1.4,0.7,0.7,0.8,0.2,24.0,6.6,279.0,9.4,7.3,0.8,2.3,20.0,,0.0,,467.6,,,,,,,,,,,,,10,,0.1,,Normal
,CLEVELAND POTASH - INFRASTRUCTURE,,CEN_CPL_INFRASTRUC,,4750515,FUCHS RENOLIN CLP GEAR OIL,19/03/2022 00:00:00,2022-03-18,2022-03-19,1,,Visible debris present. Sodium and potassium suggest ingress of environmental contamination. Wear appears satisfactory. Advice : Change fluid and check unit for source of contamination. ,iron,Wear Metals,Training,,,74.0,57.0,16.0,1.5,5.8,96.0,0.0,0.3,0.4,1.3,1.3,3.6,0.9,0.4,149.0,46.0,161.0,11.0,21.0,1.6,4.4,110.0,,0.0,,493.8,,,,,,,,,,,,,56,,0.1,,Serious
,CLEVELAND POTASH - INFRASTRUCTURE,,CEN_CPL_INFRASTRUC,,4750521,FUCHS RENOLIN CLP GEAR OIL,19/03/2022 00:00:00,2022-03-18,2022-03-19,1,,Sodium and potassium suggest ingress of environmental contamination. Wear appears satisfactory. Advice : Change fluid and check unit for source of contamination.,iron,Wear Metals,Training,,,69.0,19.0,2.4,1.7,8.0,171.0,0.4,0.0,0.5,1.3,1.8,1.3,0.9,1.2,81.0,26.0,276.0,16.0,9.8,1.7,4.1,68.0,,0.0,,517.9,,,,,,,,,,,,,24,,0.1,,Serious
,CLEVELAND POTASH - INFRASTRUCTURE,,CEN_CPL_INFRASTRUC,,4750522,FUCHS RENOLIN CLP GEAR OIL,19/03/2022 00:00:00,2022-03-18,2022-03-19,1,,Sodium and potassium suggest ingress of environmental contamination. Wear appears satisfactory. Advice : Change fluid and check unit for source of contamination.,iron,Wear Metals,Training,,,87.0,25.0,2.0,1.5,12.0,150.0,0.0,0.0,0.5,1.3,1.7,1.3,0.9,1.2,121.0,39.0,263.0,14.0,14.0,1.8,5.9,93.0,,0.0,,479.6,,,,,,,,,,,,,19,,0.1,,Serious
,CLEVELAND POTASH - INFRASTRUCTURE,,CEN_CPL_INFRASTRUC,,4750527,FUCHS RENOLIN CLP GEAR OIL,19/03/2022 00:00:00,2022-03-18,2022-03-19,1,,Condition satisfactory.,satisfactory,Satisfactory,N/A,,,7.5,28.0,1.1,0.7,3.2,13.0,0.0,0.0,0.3,1.4,0.5,0.7,0.8,9.6,23.0,6.6,163.0,11.0,0.0,0.8,1.9,15.0,,0.0,,474.1,,,,,,,,,,,,,10,,0.1,,Normal
,CLEVELAND POTASH - INFRASTRUCTURE,,CEN_CPL_INFRASTRUC,,4772943,FUCHS RENOLIN CLP GEAR OIL,19/03/2022 00:00:00,2022-03-18,2022-03-19,1,,Condition satisfactory.,satisfactory,Satisfactory,N/A,,,2.7,15.0,0.5,0.4,0.5,7.3,0.0,0.0,0.4,1.4,0.5,0.7,0.8,0.4,4.4,1.3,207.0,8.8,0.0,0.6,1.7,3.3,,0.0,,463.7,,,,,,,,,,,,,10,,0.1,,Normal
,CLEVELAND POTASH - INFRASTRUCTURE,,CEN_CPL_INFRASTRUC,,4779810,FUCHS RENOLIN CLP GEAR OIL,19/03/2022 00:00:00,2022-03-18,2022-03-19,1,,Condition satisfactory.,satisfactory,Satisfactory,N/A,,,15.0,41.0,0.8,1.0,5.9,95.0,0.0,0.0,0.4,1.4,1.0,0.9,0.9,0.3,26.0,8.4,261.0,12.0,3.5,1.8,1.8,22.0,,0.0,,467.6,,,,,,,,,,,,,20,,0.1,,Normal
,CLEVELAND POTASH - INFRASTRUCTURE,,CEN_CPL_INFRASTRUC,,4746161,FUCHS RENOLIN CLP GEAR OIL,23/03/2022 00:00:00,2022-03-18,2022-03-23,5,,Condition satisfactory.,satisfactory,Satisfactory,N/A,,,8.7,18.0,5.5,1.1,7.1,35.0,0.6,0.0,0.0,3.0,0.2,0.2,0.0,0.4,18.0,7.1,240.0,20.0,9.6,0.0,0.6,15.0,,0.0,,477.3,,,,,,,,,,,,,10,,0.1,,Normal
,CLEVELAND POTASH - INFRASTRUCTURE,,CEN_CPL_INFRASTRUC,,4746162,FUCHS RENOLIN CLP GEAR OIL,23/03/2022 00:00:00,2022-03-18,2022-03-23,5,,Potassium consistent with Clay/Potash ingress. Wear appears satisfactory. Advice : Change fluid and check unit for source of contamination.,potassium,Contamination,Appraisal,,,17.0,18.0,5.9,2.2,4.0,133.0,0.6,0.2,0.0,3.0,0.7,1.2,0.0,0.5,54.0,22.0,208.0,19.0,10.0,0.3,1.1,46.0,,0.0,,526.2,,,,,,,,,,,,,16,,0.1,,Serious
,CLEVELAND POTASH - INFRASTRUCTURE,,CEN_CPL_INFRASTRUC,,4750509,FUCHS RENOLIN CLP GEAR OIL,23/03/2022 00:00:00,2022-03-18,2022-03-23,5,,Condition satisfactory.,satisfactory,Satisfactory,N/A,,,19.0,79.0,6.0,2.5,6.2,99.0,0.6,0.2,0.0,3.0,0.9,0.8,0.0,1.3,31.0,12.0,207.0,20.0,17.0,0.3,2.5,24.0,,0.0,,485.4,,,,,,,,,,,,,16,,0.1,,Normal
,CLEVELAND POTASH - INFRASTRUCTURE,,CEN_CPL_INFRASTRUC,,5122308,FUCHS RENOLIN CLP GEAR OIL,23/03/2022 00:00:00,2022-03-18,2022-03-23,5,,Condition satisfactory.,satisfactory,Satisfactory,N/A,,,6.8,21.0,5.5,0.4,1.1,18.0,0.5,0.2,0.0,3.0,0.2,0.2,0.0,0.0,12.0,4.1,271.0,14.0,3.2,0.0,0.4,8.4,,0.0,,452.8,,,,,,,,,,,,,10,,0.1,,Normal
,CLEVELAND POTASH - INFRASTRUCTURE,,CEN_CPL_INFRASTRUC,,4724239,FUCHS RENOLIN CLP GEAR OIL,06/04/2022 00:00:00,2022-04-06,2022-04-06,0,,Condition satisfactory.,satisfactory,Satisfactory,N/A,,,9.7,39.0,0.6,0.9,3.0,34.0,0.0,0.5,0.0,0.0,0.4,0.1,0.1,0.3,12.0,3.2,448.0,8.9,24.0,0.3,0.2,5.9,,0.0,,444.3,,,,,,,,,,,,,10,,0.1,,Normal
,CLEVELAND POTASH - INFRASTRUCTURE,,CEN_CPL_INFRASTRUC,,4724251,FUCHS RENOLIN CLP GEAR OIL,06/04/2022 00:00:00,2022-04-06,2022-04-06,0,,Condition satisfactory.,satisfactory,Satisfactory,N/A,,,5.3,28.0,0.6,0.9,1.6,8.6,0.0,0.0,0.3,1.3,0.5,0.8,0.8,0.5,11.0,1.8,1191.0,14.0,7.5,0.6,1.6,4.2,,0.1,,443.7,,,,,,,,,,,,,10,,0.1,,Normal
,CLEVELAND POTASH - INFRASTRUCTURE,,CEN_CPL_INFRASTRUC,,4724455,FUCHS RENOLIN CLP GEAR OIL,06/04/2022 00:00:00,2022-04-06,2022-04-06,0,,Condition satisfactory.,satisfactory,Satisfactory,N/A,,,8.0,7.5,0.5,0.7,0.6,5.0,0.0,0.0,0.3,1.2,0.5,0.9,0.8,0.3,13.0,3.1,311.0,12.0,2.7,0.3,1.5,7.5,,0.1,,453.1,,,,,,,,,,,,,10,,0.1,,Normal
,CLEVELAND POTASH - INFRASTRUCTURE,,CEN_CPL_INFRASTRUC,,4724456,FUCHS RENOLIN CLP GEAR OIL,06/04/2022 00:00:00,2022-04-06,2022-04-06,0,,Condition satisfactory.,satisfactory,Satisfactory,N/A,,,7.6,6.5,0.7,0.7,3.6,16.0,0.0,0.0,0.3,1.3,0.6,0.9,0.8,0.9,13.0,3.2,314.0,14.0,12.0,0.3,1.7,6.5,,0.0,,473.6,,,,,,,,,,,,,10,,0.1,,Normal
,CLEVELAND POTASH - INFRASTRUCTURE,,CEN_CPL_INFRASTRUC,,4731339,FUCHS RENOLIN CLP GEAR OIL,06/04/2022 00:00:00,2022-04-06,2022-04-06,0,,Visible debris present. Potassium suggests ingress of environmental contamination. Wear appears satisfactory. Advice : Resample at the next service intervention. ,satisfactory,Wear Metals,Training,,,14.0,70.0,1.2,1.5,28.0,95.0,3.8,0.0,0.7,1.3,1.3,1.0,0.9,1.0,59.0,9.5,305.0,18.0,42.0,1.7,2.1,28.0,,0.2,,489.1,,,,,,,,,,,,,25,,0.1,,Normal
,CLEVELAND POTASH - INFRASTRUCTURE,,CEN_CPL_INFRASTRUC,,4731341,FUCHS RENOLIN CLP GEAR OIL,06/04/2022 00:00:00,2022-04-06,2022-04-06,0,,Wear appears satisfactory. No significant contamination. Advise monitor at the recommended sampling period.,satisfactory,Satisfactory,N/A,,,6.9,44.0,0.6,0.8,7.5,19.0,0.0,0.0,0.3,1.2,0.6,0.9,0.8,26.0,21.0,5.1,278.0,14.0,8.9,1.0,1.7,12.0,,0.0,,471.4,,,,,,,,,,,,,10,,0.1,,Normal
,CLEVELAND POTASH - INFRASTRUCTURE,,CEN_CPL_INFRASTRUC,,4744042,FUCHS RENOLIN CLP GEAR OIL,06/04/2022 00:00:00,2022-04-06,2022-04-06,0,,Visible debris present. Silicon evident suggesting possible ingress of environmental contamination or a Silicon based product (e.g.  Silicon grease/assembly compound). Wear appears satisfactory. Advice : Resample at recommended sampling interval to follow trends.,iron,Wear Metals,Training,,,7.4,93.0,0.7,1.9,5.5,80.0,0.0,0.0,0.3,1.3,1.0,0.8,0.8,3.4,16.0,4.4,310.0,20.0,10.0,2.0,1.7,11.0,,0.1,,474.0,,,,,,,,,,,,,10,,0.1,,Caution
,CLEVELAND POTASH - INFRASTRUCTURE,,CEN_CPL_INFRASTRUC,,4744044,FUCHS RENOLIN CLP GEAR OIL,06/04/2022 00:00:00,2022-04-06,2022-04-06,0,,Condition satisfactory.,satisfactory,Satisfactory,N/A,,,3.0,15.0,0.6,0.9,1.4,25.0,0.0,0.0,0.2,1.3,0.6,0.9,0.8,0.3,13.0,3.0,270.0,12.0,2.6,0.6,1.7,7.3,,0.1,,463.5,,,,,,,,,,,,,10,,0.1,,Normal
,CLEVELAND POTASH - INFRASTRUCTURE,,CEN_CPL_INFRASTRUC,,4750529,FUCHS RENOLIN CLP GEAR OIL,06/04/2022 00:00:00,2022-04-06,2022-04-06,0,,Condition satisfactory.,satisfactory,Satisfactory,N/A,,,6.1,7.5,0.6,0.7,3.4,5.2,0.0,0.0,0.4,1.4,0.6,0.9,0.8,0.5,22.0,2.5,302.0,14.0,7.9,0.4,1.8,7.3,,0.3,,478.7,,,,,,,,,,,,,10,,0.1,,Normal
,CLEVELAND POTASH - INFRASTRUCTURE,,CEN_CPL_INFRASTRUC,,4750531,FUCHS RENOLIN CLP GEAR OIL,06/04/2022 00:00:00,2022-04-06,2022-04-06,0,,Visible debris present. Potassium evident suggesting possible ingress of environmental contamination. Wear appears satisfactory. Advice : Change oil if not changed when sampled. ,iron,Wear Metals,Training,,,54.0,51.0,1.2,1.4,13.0,46.0,0.0,0.0,0.3,1.2,0.7,0.9,0.8,0.5,66.0,18.0,323.0,16.0,26.0,1.3,2.5,48.0,,0.0,,480.5,,,,,,,,,,,,,10,,0.1,,Serious
,CLEVELAND POTASH - INFRASTRUCTURE,,CEN_CPL_INFRASTRUC,,4772936,FUCHS RENOLIN CLP GEAR OIL,06/04/2022 00:00:00,2022-04-06,2022-04-06,0,,Visible debris present. Silicon evident suggesting possible ingress of environmental contamination or a Silicon based product (e.g.  Silicon grease/assembly compound). Wear appears satisfactory. Advice : Resample at the next service intervention. ,iron,Wear Metals,Training,,,34.0,121.0,1.0,1.6,18.0,50.0,0.9,0.0,0.4,1.2,1.1,1.1,0.8,0.8,13.0,4.3,293.0,15.0,32.0,2.4,2.4,14.0,,0.0,,484.3,,,,,,,,,,,,,10,,0.1,,Caution
,CLEVELAND POTASH - INFRASTRUCTURE,,CEN_CPL_INFRASTRUC,,4772937,FUCHS RENOLIN CLP GEAR OIL,06/04/2022 00:00:00,2022-04-06,2022-04-06,0,,Condition satisfactory.,satisfactory,Satisfactory,N/A,,,24.0,32.0,0.9,1.5,23.0,28.0,0.0,0.0,0.3,1.3,0.9,0.9,0.8,2.2,17.0,3.9,308.0,17.0,32.0,0.8,2.1,9.7,,0.0,,492.8,,,,,,,,,,,,,10,,0.1,,Normal
,CLEVELAND POTASH - INFRASTRUCTURE,,CEN_CPL_INFRASTRUC,,4772947,FUCHS RENOLIN CLP GEAR OIL,06/04/2022 00:00:00,2022-04-06,2022-04-06,0,,Condition satisfactory.,satisfactory,Satisfactory,N/A,,,8.7,7.7,0.8,0.8,4.6,19.0,0.0,0.0,0.3,1.2,0.6,0.9,0.8,0.7,11.0,3.3,327.0,14.0,19.0,0.4,1.7,6.3,,0.0,,464.2,,,,,,,,,,,,,10,,0.1,,Normal
,CLEVELAND POTASH - INFRASTRUCTURE,,CEN_CPL_INFRASTRUC,,4917424,FUCHS RENOLIN CLP GEAR OIL,06/04/2022 00:00:00,2022-04-06,2022-04-06,0,,Visible debris present. Silicon evident suggesting possible ingress of environmental contamination or a Silicon based product (e.g.  Silicon grease/assembly compound). Wear appears satisfactory. Advice : Resample at the next service intervention. ,iron,Wear Metals,Training,,,8.9,95.0,1.0,4.0,20.0,35.0,0.0,0.0,0.2,1.3,0.7,0.9,0.8,10.0,30.0,7.9,330.0,17.0,19.0,1.8,1.9,13.0,,0.1,,438.6,,,,,,,,,,,,,10,,0.1,,Caution
,CLEVELAND POTASH - INFRASTRUCTURE,,CEN_CPL_INFRASTRUC,,4917425,FUCHS RENOLIN CLP GEAR OIL,06/04/2022 00:00:00,2022-04-06,2022-04-06,0,,Visible debris present. Potassium evident suggesting possible ingress of environmental contamination. Wear appears satisfactory. Advice : Change oil if not changed when sampled. ,iron,Wear Metals,Training,,,52.0,86.0,1.9,2.3,7.7,152.0,0.6,0.0,0.4,1.2,1.3,2.0,0.8,1.5,63.0,22.0,317.0,16.0,9.5,2.2,2.0,66.0,,0.0,,520.7,,,,,,,,,,,,,20,,0.1,,Serious
,CLEVELAND POTASH - INFRASTRUCTURE,,CEN_CPL_INFRASTRUC,,4970002,FUCHS RENOLIN CLP GEAR OIL,06/04/2022 00:00:00,2022-04-06,2022-04-06,0,,Visible debris present. Potassium evident suggesting possible ingress of environmental contamination. Wear appears satisfactory. Advice : Change oil if not changed when sampled. ,iron,Wear Metals,Training,,,38.0,29.0,0.9,0.5,3.1,59.0,0.0,0.4,0.1,0.0,0.4,0.2,0.1,0.5,61.0,15.0,283.0,8.6,8.2,0.5,0.6,47.0,,0.0,,467.4,,,,,,,,,,,,,10,,0.1,,Serious
,CLEVELAND POTASH - INFRASTRUCTURE,,CEN_CPL_INFRASTRUC,,4970003,FUCHS RENOLIN CLP GEAR OIL,06/04/2022 00:00:00,2022-04-06,2022-04-06,0,,Condition satisfactory.,satisfactory,Satisfactory,N/A,,,3.9,7.0,0.5,0.8,0.8,14.0,0.0,0.0,0.3,1.2,0.5,0.9,0.8,1.6,12.0,1.6,303.0,11.0,2.8,0.3,1.8,4.8,,0.0,,467.4,,,,,,,,,,,,,10,,0.1,,Normal
,CLEVELAND POTASH - INFRASTRUCTURE,,CEN_CPL_INFRASTRUC,,5408030,FUCHS RENOLIN CLP GEAR OIL,06/04/2022 00:00:00,2022-04-06,2022-04-06,0,,Visible debris present. Potassium consistent with Clay/Potash ingress. Wear appears satisfactory. Advise monitor at the recommended sampling period.,potassium,Contamination,Appraisal,,,28.0,13.0,0.7,0.5,1.1,44.0,0.0,0.0,0.0,0.0,0.3,0.1,0.0,0.4,43.0,12.0,305.0,8.5,9.2,0.4,0.4,29.0,,0.0,,470.5,,,,,,,,,,,,,10,,0.1,,Caution
,CLEVELAND POTASH - INFRASTRUCTURE,,CEN_CPL_INFRASTRUC,,5465202,FUCHS RENOLIN CLP GEAR OIL,06/04/2022 00:00:00,2022-04-06,2022-04-06,0,,Condition satisfactory.,satisfactory,Satisfactory,N/A,,,8.4,47.0,1.3,1.1,3.9,149.0,0.0,0.0,0.3,1.2,2.3,1.5,0.8,0.7,11.0,2.4,333.0,11.0,6.0,1.1,2.1,4.4,,0.0,,498.6,,,,,,,,,,,,,10,,0.1,,Normal
,CLEVELAND POTASH - INFRASTRUCTURE,,CEN_CPL_INFRASTRUC,,5465203,FUCHS RENOLIN CLP GEAR OIL,06/04/2022 00:00:00,2022-04-06,2022-04-06,0,,Visible debris present. Potassium suggests possible ingress of environmental contamination. Iron suggests wear of gear/shaft type material. Advice : Resample at the next service intervention.,iron,Wear Metals,Training,,,56.0,33.0,2.0,1.9,11.0,412.0,0.0,0.6,0.3,0.0,3.1,0.4,0.1,0.9,22.0,4.3,352.0,12.0,13.0,3.9,0.2,37.0,,0.0,,506.9,,,,,,,,,,,,,71,,0.1,,Caution
,CLEVELAND POTASH - INFRASTRUCTURE,,CEN_CPL_INFRASTRUC,,5089495,FUCHS RENOLIN CLP GEAR OIL,07/04/2022 00:00:00,2022-04-06,2022-04-07,1,,Visible debris present. Potassium consistent with Clay/Potash ingress. Wear appears satisfactory. Advise monitor at the recommended sampling period.,potassium,Contamination,Appraisal,,,47.0,46.0,4.8,3.3,17.0,112.0,1.4,0.2,0.0,2.9,1.1,0.3,0.1,4.4,32.0,12.0,210.0,23.0,25.0,0.5,4.6,35.0,,0.1,,513.5,,,,,,,,,,,,,44,,0.1,,Caution
,CLEVELAND POTASH - INFRASTRUCTURE,,CEN_CPL_INFRASTRUC,,5089496,FUCHS RENOLIN CLP GEAR OIL,07/04/2022 00:00:00,2022-04-06,2022-04-07,1,,Wear appears satisfactory. No significant contamination. Advise monitor at the recommended sampling period.,satisfactory,Satisfactory,N/A,,,15.0,25.0,4.0,1.2,7.9,27.0,0.5,0.0,0.0,2.9,0.2,0.1,0.0,2.9,8.9,8.5,241.0,22.0,11.0,0.1,0.3,9.1,,0.0,,468.2,,,,,,,,,,,,,10,,0.1,,Normal
,CLEVELAND POTASH - INFRASTRUCTURE,,CEN_CPL_INFRASTRUC,,5089497,FUCHS RENOLIN CLP GEAR OIL,07/04/2022 00:00:00,2022-04-06,2022-04-07,1,,Visible debris present. Potassium suggests ingress of environmental contamination. Wear appears satisfactory. Advice : Resample at the next service intervention. ,iron,Wear Metals,Training,,,55.0,46.0,3.5,4.8,24.0,99.0,0.4,1.5,0.3,1.2,1.5,1.1,0.8,7.0,49.0,11.0,240.0,16.0,40.0,1.2,6.5,30.0,,0.0,8661.0,523.3,,,,,,,,,,,,,47,,0.1,,Caution
,CLEVELAND POTASH - INFRASTRUCTURE,,CEN_CPL_INFRASTRUC,,5103572,FUCHS RENOLIN CLP GEAR OIL,07/04/2022 00:00:00,2022-04-06,2022-04-07,1,,Visible debris present. The Sodium and Potassium level suggests Clay/Potash contamination. Wear appears satisfactory. Advice : Change fluid and check unit for source of contamination.  ,sodium,Contamination,Appraisal,,,205.0,35.0,3.5,1.5,12.0,73.0,1.1,0.0,1.6,1.7,2.0,1.8,1.3,3.3,120.0,18.0,319.0,22.0,91.0,1.5,6.4,144.0,,0.6,10653.0,479.7,,,,,,,,,,,,,17,,0.1,,Serious
,CLEVELAND POTASH - INFRASTRUCTURE,,CEN_CPL_INFRASTRUC,,5103573,FUCHS RENOLIN CLP GEAR OIL,07/04/2022 00:00:00,2022-04-06,2022-04-07,1,,Wear appears satisfactory. No significant contamination. Advise monitor at the recommended sampling period.,satisfactory,Satisfactory,N/A,,,28.0,21.0,4.1,0.7,4.5,43.0,0.3,0.0,0.0,2.9,0.4,0.2,0.0,0.5,13.0,4.8,264.0,22.0,7.5,0.2,0.3,16.0,,0.0,,472.9,,,,,,,,,,,,,27,,0.1,,Normal
,CLEVELAND POTASH - INFRASTRUCTURE,,CEN_CPL_INFRASTRUC,,5174262,FUCHS RENOLIN CLP GEAR OIL,07/04/2022 00:00:00,2022-04-06,2022-04-07,1,,Wear appears satisfactory. No significant contamination. Advise monitor at the recommended sampling period.,satisfactory,Satisfactory,N/A,,,8.2,14.0,4.9,2.0,1.1,146.0,0.4,0.0,0.0,3.0,0.7,0.3,0.1,0.1,6.7,1.0,188.0,19.0,4.7,0.2,1.3,3.8,,0.0,,525.0,,,,,,,,,,,,,41,,0.1,,Normal
,CLEVELAND POTASH - INFRASTRUCTURE,,CEN_CPL_INFRASTRUC,,5174263,FUCHS RENOLIN CLP GEAR OIL,07/04/2022 00:00:00,2022-04-06,2022-04-07,1,,Wear appears satisfactory. No significant contamination. Advise monitor at the recommended sampling period.,satisfactory,Satisfactory,N/A,,,12.0,15.0,4.4,1.4,18.0,92.0,0.8,0.0,0.0,2.9,0.7,0.3,0.1,0.3,15.0,3.2,264.0,23.0,28.0,0.2,1.4,8.4,,0.0,,483.0,,,,,,,,,,,,,12,,0.1,,Normal
,CLEVELAND POTASH - INFRASTRUCTURE,,CEN_CPL_INFRASTRUC,,5174264,FUCHS RENOLIN CLP GEAR OIL,07/04/2022 00:00:00,2022-04-06,2022-04-07,1,,High viscosity noted. Visible debris present. The Sodium and Potassium level suggests Clay/Potash contamination. Sample has an abnormal level of Silicon suggesting possible ingress of environmental contamination. Wear appears satisfactory. Advice : Change fluid and check unit for source of contamination.  ,viscosity,Fluid Condition,Training,,,116.0,96.0,26.0,2.5,5.8,285.0,1.2,0.4,0.0,0.0,2.3,3.3,0.1,3.4,67.0,7.9,338.0,11.0,57.0,1.3,12.0,60.0,,0.0,,554.6,,,,,,,,,,,,,35,,0.1,,Serious
,CLEVELAND POTASH - INFRASTRUCTURE,,CEN_CPL_INFRASTRUC,,5408032,FUCHS RENOLIN CLP GEAR OIL,07/04/2022 00:00:00,2022-04-06,2022-04-07,1,,Visible debris present. The Sodium and Potassium level suggests Clay/Potash contamination. Wear appears satisfactory. Advice : Change fluid and check unit for source of contamination.,sodium,Contamination,Appraisal,,,82.0,11.0,0.9,0.8,1.6,64.0,1.6,0.3,0.0,0.0,0.4,0.6,0.0,0.4,123.0,41.0,291.0,12.0,7.5,0.1,0.3,91.0,,0.0,,475.0,,,,,,,,,,,,,10,,0.1,,Serious
,CLEVELAND POTASH - INFRASTRUCTURE,,CEN_CPL_INFRASTRUC,,4724477,FUCHS RENOLIN CLP GEAR OIL,11/04/2022 00:00:00,2022-04-08,2022-04-11,3,,Visible debris present. Sodium and potassium suggest ingress of environmental contamination. Wear appears satisfactory. Advice : Resample at the next service intervention.,iron,Wear Metals,Training,,,73.0,20.0,1.0,0.3,5.9,32.0,1.0,0.4,0.5,0.1,0.6,0.2,0.2,3.1,69.0,8.5,335.0,13.0,36.0,0.3,2.3,28.0,,0.1,,486.8,,,,,,,,,,,,,10,,0.1,,Caution
,CLEVELAND POTASH - INFRASTRUCTURE,,CEN_CPL_INFRASTRUC,,4724478,FUCHS RENOLIN CLP GEAR OIL,11/04/2022 00:00:00,2022-04-08,2022-04-11,3,,Condition satisfactory.,satisfactory,Satisfactory,N/A,,,3.0,4.3,0.0,0.0,0.9,4.7,1.2,0.0,0.1,0.0,0.1,0.1,0.1,4.1,12.0,24.0,300.0,5.0,18.0,0.0,0.1,2.2,,0.0,,472.0,,,,,,,,,,,,,10,,0.1,,Normal
,CLEVELAND POTASH - INFRASTRUCTURE,,CEN_CPL_INFRASTRUC,,4724479,FUCHS RENOLIN CLP GEAR OIL,11/04/2022 00:00:00,2022-04-08,2022-04-11,3,,Condition satisfactory.,satisfactory,Satisfactory,N/A,,,45.0,20.0,0.5,0.3,2.9,33.0,0.9,0.4,0.1,0.0,0.3,0.1,0.1,1.3,28.0,5.5,332.0,11.0,14.0,0.2,1.1,20.0,,0.0,,479.3,,,,,,,,,,,,,10,,0.1,,Normal
,CLEVELAND POTASH - INFRASTRUCTURE,,CEN_CPL_INFRASTRUC,,4736783,FUCHS RENOLIN CLP GEAR OIL,11/04/2022 00:00:00,2022-04-08,2022-04-11,3,,Condition satisfactory.,satisfactory,Satisfactory,N/A,,,25.0,42.0,0.3,0.5,6.0,79.0,0.3,0.1,0.0,0.0,0.6,0.1,0.1,1.2,25.0,4.5,246.0,9.6,25.0,0.3,1.1,14.0,,0.0,,480.6,,,,,,,,,,,,,17,,0.1,,Normal
,CLEVELAND POTASH - INFRASTRUCTURE,,CEN_CPL_INFRASTRUC,,4736784,FUCHS RENOLIN CLP GEAR OIL,11/04/2022 00:00:00,2022-04-08,2022-04-11,3,,Condition satisfactory.,satisfactory,Satisfactory,N/A,,,8.0,17.0,0.1,0.2,13.0,17.0,0.7,0.0,0.0,0.0,0.1,0.1,0.1,1.3,17.0,2.3,286.0,10.0,14.0,0.2,0.4,6.3,,0.0,,478.3,,,,,,,,,,,,,10,,0.1,,Normal
,CLEVELAND POTASH - INFRASTRUCTURE,,CEN_CPL_INFRASTRUC,,4746161,FUCHS RENOLIN CLP GEAR OIL,13/04/2022 00:00:00,2022-04-12,2022-04-13,1,,High viscosity noted. Visible debris present. Potassium consistent with Clay/Potash ingress. Wear appears satisfactory. Advice : Change fluid and check unit for source of contamination.,viscosity,Fluid Condition,Training,,,18.0,19.0,3.4,2.0,3.2,132.0,0.3,0.0,0.0,2.4,0.7,1.2,0.1,0.2,56.0,25.0,244.0,19.0,9.8,0.3,0.9,55.0,,0.0,,534.1,,,,,,,,,,,,,15,,0.1,,Serious
,CLEVELAND POTASH - INFRASTRUCTURE,,CEN_CPL_INFRASTRUC,,4746162,FUCHS RENOLIN CLP GEAR OIL,13/04/2022 00:00:00,2022-04-12,2022-04-13,1,,Condition satisfactory.,satisfactory,Satisfactory,N/A,,,8.5,15.0,2.9,0.9,6.2,32.0,0.4,0.0,0.0,2.4,0.2,0.1,0.0,0.2,15.0,7.0,251.0,22.0,11.0,0.1,0.5,16.0,,0.0,,482.9,,,,,,,,,,,,,10,,0.1,,Normal
,CLEVELAND POTASH - INFRASTRUCTURE,,CEN_CPL_INFRASTRUC,,4746176,FUCHS RENOLIN CLP GEAR OIL,13/04/2022 00:00:00,2022-04-12,2022-04-13,1,,Potassium consistent with Clay/Potash ingress. Wear appears satisfactory. Advice : Resample at the next service intervention.,potassium,Contamination,Appraisal,,,10.0,6.1,0.6,0.7,0.3,4.3,0.0,0.0,0.0,1.1,0.0,0.5,0.9,0.0,38.0,12.0,297.0,8.4,1.5,0.0,1.4,25.0,,0.0,,469.5,,,,,,,,,,,,,10,,0.1,,Caution
,CLEVELAND POTASH - INFRASTRUCTURE,,CEN_CPL_INFRASTRUC,,4746177,FUCHS RENOLIN CLP GEAR OIL,13/04/2022 00:00:00,2022-04-12,2022-04-13,1,,Potassium consistent with Clay/Potash ingress. Wear appears satisfactory. Advice : Resample at the next service intervention.,potassium,Contamination,Appraisal,,,31.0,58.0,1.2,0.4,1.3,61.0,0.6,0.0,0.4,0.9,0.4,0.5,0.6,0.0,40.0,7.7,268.0,21.0,29.0,0.2,1.6,34.0,,0.3,,475.7,,,,,,,,,,,,,10,,0.1,,Caution
,CLEVELAND POTASH - INFRASTRUCTURE,,CEN_CPL_INFRASTRUC,,4750509,FUCHS RENOLIN CLP GEAR OIL,13/04/2022 00:00:00,2022-04-12,2022-04-13,1,,Potassium consistent with Clay/Potash ingress. Wear appears satisfactory. Advice : Resample at the next service intervention.,potassium,Contamination,Appraisal,,,18.0,73.0,3.9,2.3,5.8,104.0,0.8,0.1,0.0,2.4,0.9,1.0,0.1,1.0,30.0,13.0,216.0,20.0,17.0,0.3,2.4,28.0,,0.0,,477.3,,,,,,,,,,,,,15,,0.1,,Caution
,CLEVELAND POTASH - INFRASTRUCTURE,,CEN_CPL_INFRASTRUC,,4750515,FUCHS RENOLIN CLP GEAR OIL,13/04/2022 00:00:00,2022-04-12,2022-04-13,1,,Condition satisfactory.,satisfactory,Satisfactory,N/A,,,13.0,36.0,1.2,0.6,5.4,23.0,0.1,0.0,0.1,0.0,0.1,0.1,0.0,2.1,38.0,10.0,209.0,13.0,11.0,0.0,0.3,22.0,,0.0,,472.3,,,,,,,,,,,,,10,,0.1,,Normal
,CLEVELAND POTASH - INFRASTRUCTURE,,CEN_CPL_INFRASTRUC,,4750521,FUCHS RENOLIN CLP GEAR OIL,13/04/2022 00:00:00,2022-04-12,2022-04-13,1,,Condition satisfactory.,satisfactory,Satisfactory,N/A,,,7.3,21.0,0.8,0.8,1.0,20.0,0.0,0.0,0.0,1.2,0.0,0.7,0.9,0.0,25.0,5.9,345.0,9.0,0.0,0.0,1.5,12.0,,0.0,,465.6,,,,,,,,,,,,,10,,0.1,,Normal
,CLEVELAND POTASH - INFRASTRUCTURE,,CEN_CPL_INFRASTRUC,,4750522,FUCHS RENOLIN CLP GEAR OIL,13/04/2022 00:00:00,2022-04-12,2022-04-13,1,,Visible debris present. Sodium and potassium suggest ingress of environmental contamination. Wear appears satisfactory. Advice : Change fluid and check unit for source of contamination. ,iron,Wear Metals,Training,,,78.0,22.0,2.6,1.2,11.0,149.0,5.4,0.4,0.5,0.9,1.0,1.0,0.6,0.4,121.0,29.0,213.0,23.0,19.0,1.3,3.8,84.0,,0.3,,516.3,,,,,,,,,,,,,20,,0.1,,Serious
,CLEVELAND POTASH - INFRASTRUCTURE,,CEN_CPL_INFRASTRUC,,4750524,FUCHS RENOLIN CLP GEAR OIL,13/04/2022 00:00:00,2022-04-12,2022-04-13,1,,Potassium consistent with Clay/Potash ingress. Wear appears satisfactory. Advice : Resample at the next service intervention.,potassium,Contamination,Appraisal,,,22.0,21.0,3.6,1.3,4.3,73.0,0.9,0.3,0.3,0.9,0.8,1.4,0.6,0.6,66.0,7.9,283.0,23.0,18.0,0.3,11.0,26.0,,0.3,,498.3,,,,,,,,,,,,,13,,0.1,,Caution
,CLEVELAND POTASH - INFRASTRUCTURE,,CEN_CPL_INFRASTRUC,,4750527,FUCHS RENOLIN CLP GEAR OIL,13/04/2022 00:00:00,2022-04-12,2022-04-13,1,,Visible debris present. Sodium and potassium suggest ingress of environmental contamination. Wear appears satisfactory. Advice : Change fluid and check unit for source of contamination.,iron,Wear Metals,Training,,,100.0,71.0,21.0,2.5,8.0,225.0,2.2,0.7,0.6,0.9,1.5,4.7,0.6,0.0,224.0,56.0,181.0,23.0,37.0,1.0,4.6,149.0,,0.3,,490.9,,,,,,,,,,,,,54,,0.1,,Serious
,CLEVELAND POTASH - INFRASTRUCTURE,,CEN_CPL_INFRASTRUC,,4779808,FUCHS RENOLIN CLP GEAR OIL,13/04/2022 00:00:00,2022-04-12,2022-04-13,1,,Condition satisfactory.,satisfactory,Satisfactory,N/A,,,3.8,4.5,0.7,0.1,2.2,4.9,0.8,0.0,0.3,0.9,0.0,0.4,0.6,0.0,19.0,3.0,299.0,22.0,3.3,0.0,0.1,10.0,,0.3,,467.6,,,,,,,,,,,,,10,,0.1,,Normal
,CLEVELAND POTASH - INFRASTRUCTURE,,CEN_CPL_INFRASTRUC,,4779809,FUCHS RENOLIN CLP GEAR OIL,13/04/2022 00:00:00,2022-04-12,2022-04-13,1,,Visible debris present. Potassium suggests ingress of environmental contamination. Wear appears satisfactory. Advice : Resample at the next service intervention. ,iron,Wear Metals,Training,,,24.0,39.0,1.4,1.0,5.8,156.0,0.9,0.0,0.4,0.9,0.7,0.8,0.6,0.0,53.0,13.0,277.0,25.0,13.0,1.7,0.2,41.0,,0.3,,473.1,,,,,,,,,,,,,25,,0.1,,Caution
,CLEVELAND POTASH - INFRASTRUCTURE,,CEN_CPL_INFRASTRUC,,4779810,FUCHS RENOLIN CLP GEAR OIL,13/04/2022 00:00:00,2022-04-12,2022-04-13,1,,Potassium consistent with Clay/Potash ingress. Wear appears satisfactory. Advice : Resample at the next service intervention.,potassium,Contamination,Appraisal,,,18.0,41.0,1.4,0.8,6.8,108.0,0.9,0.0,0.5,1.0,0.5,0.7,0.6,1.8,44.0,8.1,262.0,24.0,15.0,1.0,0.3,27.0,,0.3,,475.2,,,,,,,,,,,,,18,,0.1,,Caution
,CLEVELAND POTASH - INFRASTRUCTURE,,CEN_CPL_INFRASTRUC,,4897457,FUCHS RENOLIN CLP GEAR OIL,13/04/2022 00:00:00,2022-04-12,2022-04-13,1,,Visible debris present. Sodium and potassium suggest ingress of environmental contamination. Wear appears satisfactory. Advice : Change fluid and check unit for source of contamination.,iron,Wear Metals,Training,,,217.0,58.0,3.4,2.0,13.0,159.0,1.7,0.7,0.3,1.2,1.4,1.1,0.9,0.5,52.0,13.0,287.0,14.0,59.0,0.9,2.1,67.0,,0.0,,490.4,,,,,,,,,,,,,18,,0.1,,Serious
,CLEVELAND POTASH - INFRASTRUCTURE,,CEN_CPL_INFRASTRUC,,4897458,FUCHS RENOLIN CLP GEAR OIL,13/04/2022 00:00:00,2022-04-12,2022-04-13,1,,Condition satisfactory.,satisfactory,Satisfactory,N/A,,,37.0,44.0,1.0,1.1,2.9,56.0,0.7,0.0,0.3,1.2,0.4,0.6,0.9,0.2,43.0,6.9,325.0,19.0,27.0,0.4,1.5,20.0,,0.0,,481.2,,,,,,,,,,,,,10,,0.1,,Normal
,CLEVELAND POTASH - INFRASTRUCTURE,,CEN_CPL_INFRASTRUC,,5122308,FUCHS RENOLIN CLP GEAR OIL,13/04/2022 00:00:00,2022-04-12,2022-04-13,1,,Visible debris present. The Sodium and Potassium level suggests Clay/Potash contamination. Wear appears satisfactory. Advice : Change fluid and check unit for source of contamination.,sodium,Contamination,Appraisal,,,67.0,17.0,3.8,1.5,7.5,172.0,1.2,0.0,0.0,2.4,1.3,0.6,0.1,0.7,70.0,28.0,235.0,24.0,16.0,1.2,2.4,75.0,,0.0,,505.9,,,,,,,,,,,,,22,,0.1,,Serious
,CLEVELAND POTASH - INFRASTRUCTURE,,CEN_CPL_INFRASTRUC,,4724471,FUCHS RENOLIN CLP GEAR OIL,22/04/2022 00:00:00,2022-04-20,2022-04-22,2,,Condition satisfactory.,satisfactory,Satisfactory,N/A,,,8.9,23.0,0.1,0.9,26.0,21.0,1.3,0.3,0.3,0.0,0.1,0.0,0.0,0.5,6.9,1.6,320.0,10.0,23.0,0.2,0.2,5.0,,0.0,,465.1,,,,,,,,,,,,,10,,0.1,,Normal
,CLEVELAND POTASH - INFRASTRUCTURE,,CEN_CPL_INFRASTRUC,,4725590,FUCHS RENOLIN CLP GEAR OIL,22/04/2022 00:00:00,2022-04-20,2022-04-22,2,,The level of Silicon present suggests environmental debris contamination however there is no evidence to indicate that any undue wear is taking place within the machinery. Advice : Suggest consider resampling to confirm sample is representative of bulk of fluid. ,iron,Wear Metals,Training,,,8.0,148.0,0.7,2.3,4.8,45.0,0.2,0.0,0.1,0.0,0.4,0.1,0.0,2.0,6.6,2.6,208.0,7.9,40.0,0.3,1.0,4.4,,0.0,,490.3,,,,,,,,,,,,,10,,0.1,,Serious
,CLEVELAND POTASH - INFRASTRUCTURE,,CEN_CPL_INFRASTRUC,,4725625,FUCHS RENOLIN CLP GEAR OIL,22/04/2022 00:00:00,2022-04-20,2022-04-22,2,,Potassium consistent with Clay/Potash ingress. Wear appears satisfactory. Advice : Resample at the next service intervention.,potassium,Contamination,Appraisal,,,18.0,19.0,0.8,3.2,20.0,25.0,0.0,0.0,0.0,0.0,0.0,0.0,0.0,1.2,0.0,12.0,204.0,8.1,14.0,0.0,3.0,28.0,,0.0,,495.7,,,,,,,,,,,,,10,,0.1,,Caution
,CLEVELAND POTASH - INFRASTRUCTURE,,CEN_CPL_INFRASTRUC,,4731272,FUCHS RENOLIN CLP GEAR OIL,22/04/2022 00:00:00,2022-04-20,2022-04-22,2,,Condition satisfactory.,satisfactory,Satisfactory,N/A,,,11.0,20.0,0.0,0.2,1.4,16.0,0.1,0.0,0.0,0.0,0.1,0.1,0.0,0.1,7.3,1.8,256.0,9.1,4.3,0.3,0.3,4.6,,0.0,,476.2,,,,,,,,,,,,,10,,0.1,,Normal
,CLEVELAND POTASH - INFRASTRUCTURE,,CEN_CPL_INFRASTRUC,,4731296,FUCHS RENOLIN CLP GEAR OIL,22/04/2022 00:00:00,2022-04-20,2022-04-22,2,,Condition satisfactory.,satisfactory,Satisfactory,N/A,,,9.9,12.0,0.4,0.2,1.7,20.0,0.0,0.0,0.0,0.0,0.0,0.0,0.0,0.0,0.0,0.7,185.0,5.7,3.0,0.0,1.8,4.9,,0.0,,425.7,,,,,,,,,,,,,10,,0.1,,Normal
,CLEVELAND POTASH - INFRASTRUCTURE,,CEN_CPL_INFRASTRUC,,4746191,FUCHS RENOLIN CLP GEAR OIL,22/04/2022 00:00:00,2022-04-20,2022-04-22,2,,Condition satisfactory.,satisfactory,Satisfactory,N/A,,,4.6,4.9,0.0,0.0,0.7,3.5,0.0,0.5,0.0,0.0,0.1,0.1,0.0,0.2,9.3,2.3,245.0,8.0,1.1,0.2,0.1,5.6,,0.0,,473.4,,,,,,,,,,,,,10,,0.1,,Normal
