Repository: richard-raithel/azure_anomaly

# Azure Anomaly Detection Workflow

## Overview

This project provides a comprehensive workflow for detecting anomalies in datasets using Azure Cognitive Services for Anomaly Detection. The workflow includes scripts for data preprocessing, anomaly detection, visualization, and summarization. It supports both univariate and multivariate anomaly detection.

---

## Features
- **Data Preprocessing**:
  - Normalize and filter raw data (`filter_data.py`, `filter_data_normalize.py`).
  - Extract frequent patterns (`find_frequent.py`).
  - Fetch data from Azure Blob Storage (`get_blob_data.py`).

- **Anomaly Detection**:
  - Univariate anomaly detection (`sample_univariate_detect.py`).

File: data/top_n/FuchsRenolinClpGearOil.csv (part 3 of 17)
3,0.3,0.0,195.0,48.0,194.0,2.1,51.0,0.3,0.2,5.2,,0.0,,482.3,,,,,,,,,,,,,157,0.19,0.1,,Caution
,BRITISH STEEL - SCUNTHORPE,,STEELMAKINGCRANES,,570484,FUCHS RENOLIN CLP GEAR OIL,20/10/2022 00:00:00,2022-10-17,2022-10-20,3,,High Aluminium evident indicating possible bearing/casing wear or Aluminium based grease source. The level of Lead suggests possible wear of a bearing or bush type material. Advice : Resample at the next service intervention. Sample appears unsuitable for ISO code.  ,lead,Wear Metals,Training,,,6.9,60.0,41.0,0.6,0.4,68.0,65.0,0.0,0.4,0.0,8.7,1.5,0.2,0.7,272.0,80.0,280.0,1.8,55.0,0.4,0.0,4.2,,0.0,,468.8,,,,,,,,,,,,,50,0.21,0.1,,Caution
,CLEVELAND POTASH,,CPL_CONVEYORS,,5094728,FUCHS RENOLIN CLP GEAR OIL,07/04/2022 00:00:00,2022-04-06,2022-04-07,1,,Wear appears satisfactory. No significant contamination. Advise monitor at the recommended sampling period.,satisfactory,Satisfactory,N/A,,,20.0,20.0,4.2,0.5,7.8,32.0,0.3,0.0,0.0,3.0,0.4,0.1,0.0,0.5,12.0,3.8,264.0,23.0,11.0,0.1,2.3,14.0,,0.0,,467.4,,,,,,,,,,,,,10,,0.1,,Normal
,CLEVELAND POTASH,,CPL_CONVEYORS,,5174267,FUCHS RENOLIN CLP GEAR OIL,07/04/2022 00:00:00,2022-04-06,2022-04-07,1,,Visible debris present. Potassium suggests ingress of environmental contamination. Wear appears satisfactory. Advice : Resample at the next service intervention. ,iron,Wear Metals,Training,,,26.0,28.0,0.7,0.2,5.5,35.0,0.0,2.3,0.1,0.0,0.3,0.1,0.1,0.6,54.0,16.0,273.0,10.0,12.0,0.6,1.3,33.0,,0.0,8432.0,474.8,,,,,,,,,,,,,10,,0.1,,Caution
,CLEVELAND POTASH - INFRASTRUCTURE,,CEN_CPL_INFRASTRUC,,4746192,FUCHS RENOLIN CLP GEAR OIL,22/04/2022 00:00:00,2022-04-20,2022-04-22,2,,Condition satisfactory.,satisfactory,Satisfactory,N/A,,,3.6,33.0,0.0,0.1,0.5,12.0,0.3,0.0,0.0,0.0,0.1,0.2,0.0,3.1,19.0,3.2,259.0,8.3,4.4,0.1,0.3,4.5,,0.0,,464.4,,,,,,,,,,,,,73,,0.1,,Normal
,CLEVELAND POTASH - INFRASTRUCTURE,,CEN_CPL_INFRASTRUC,,4750529,FUCHS RENOLIN CLP GEAR OIL,22/04/2022 00:00:00,2022-04-20,2022-04-22,2,,Condition satisfactory.,satisfactory,Satisfactory,N/A,,,6.4,8.4,0.6,0.0,3.2,5.7,0.0,0.0,0.0,0.0,0.0,0.0,0.0,0.0,0.0,2.7,283.0,7.3,0.0,0.0,2.0,7.9,,0.0,,473.2,,,,,,,,,,,,,10,,0.1,,Normal
,CLEVELAND POTASH - INFRASTRUCTURE,,CEN_CPL_INFRASTRUC,,4750531,FUCHS RENOLIN CLP GEAR OIL,22/04/2022 00:00:00,2022-04-20,2022-04-22,2,,Potassium consistent with Clay/Potash ingress. Since no abnormal wear; contamination may have occured at sampling. Advice : Resample at the next service intervention.,potassium,Contamination,Appraisal,,,52.0,47.0,1.0,0.7,12.0,41.0,0.2,0.0,0.0,0.0,0.0,0.1,0.0,0.2,0.0,16.0,309.0,10.0,8.8,0.2,2.8,45.0,,0.0,,483.5,,,,,,,,,,,,,10,,0.1,,Serious
,CLEVELAND POTASH - INFRASTRUCTURE,,CEN_CPL_INFRASTRUC,,4797502,FUCHS RENOLIN CLP GEAR OIL,22/04/2022 00:00:00,2022-04-20,2022-04-22,2,,Condition satisfactory.,satisfactory,Satisfactory,N/A,,,31.0,27.0,0.6,2.5,12.0,56.0,0.0,0.0,0.0,0.0,0.1,0.0,0.0,1.1,0.0,0.8,205.0,6.6,52.0,0.0,7.9,6.8,,0.0,,417.9,,,,,,,,,,,,,10,,0.1,,Normal
,CLEVELAND POTASH - INFRASTRUCTURE,,CEN_CPL_INFRASTRUC,,4744042,FUCHS RENOLIN CLP GEAR OIL,25/04/2022 00:00:00,2022-04-22,2022-04-25,3,,Condition satisfactory.,satisfactory,Satisfactory,N/A,,,7.3,83.0,0.7,1.2,5.5,79.0,1.2,0.0,0.4,0.0,0.2,0.4,0.3,0.5,12.0,5.9,293.0,17.0,9.9,1.5,1.4,12.0,,0.0,,476.9,,,,,,,,,,,,,10,,0.1,,Normal
,CLEVELAND POTASH - INFRASTRUCTURE,,CEN_CPL_INFRASTRUC,,4744044,FUCHS RENOLIN CLP GEAR OIL,25/04/2022 00:00:00,2022-04-22,2022-04-25,3,,Condition satisfactory.,satisfactory,Satisfactory,N/A,,,8.7,16.0,0.5,0.2,1.1,32.0,0.9,0.0,0.0,0.0,0.0,0.5,0.3,0.3,0.0,7.3,299.0,10.0,0.0,0.0,1.3,15.0,,0.0,,470.0,,,,,,,,,,,,,31,,0.1,,Normal
,CLEVELAND POTASH - INFRASTRUCTURE,,CEN_CPL_INFRASTRUC,,4750518,FUCHS RENOLIN CLP GEAR OIL,25/04/2022 00:00:00,2022-04-22,2022-04-25,3,,Condition satisfactory.,satisfactory,Satisfactory,N/A,,,7.8,13.0,0.8,0.0,2.9,5.7,0.0,0.0,0.0,0.0,0.0,0.4,0.3,0.2,9.5,11.0,326.0,12.0,0.0,0.0,1.3,21.0,,0.0,,478.6,,,,,,,,,,,,,10,,0.1,,Normal
,CLEVELAND POTASH - INFRASTRUCTURE,,CEN_CPL_INFRASTRUC,,4750519,FUCHS RENOLIN CLP GEAR OIL,25/04/2022 00:00:00,2022-04-22,2022-04-25,3,,Visible debris present. Potassium suggests ingress of environmental contamination. Wear appears satisfactory. Advice : Resample at the next service intervention. ,iron,Wear Metals,Training,,,13.0,28.0,0.7,0.3,5.7,82.0,0.0,0.0,0.3,0.0,0.1,0.4,0.3,0.7,32.0,17.0,310.0,13.0,3.5,0.2,1.4,38.0,,0.0,,480.4,,,,,,,,,,,,,10,,0.1,,Caution
,CLEVELAND POTASH - INFRASTRUCTURE,,CEN_CPL_INFRASTRUC,,4750520,FUCHS RENOLIN CLP GEAR OIL,25/04/2022 00:00:00,2022-04-22,2022-04-25,3,,Potassium consistent with Clay/Potash ingress. Wear appears satisfactory. Advice : Resample at the next service intervention.,potassium,Contamination,Appraisal,,,12.0,30.0,0.8,0.2,5.4,55.0,0.0,0.0,0.3,0.0,0.0,0.4,0.3,0.7,31.0,16.0,297.0,13.0,2.9,0.2,1.5,35.0,,0.0,,475.8,,,,,,,,,,,,,10,,0.1,,Caution
,CLEVELAND POTASH - INFRASTRUCTURE,,CEN_CPL_INFRASTRUC,,4791211,FUCHS RENOLIN CLP GEAR OIL,25/04/2022 00:00:00,2022-04-22,2022-04-25,3,,Condition satisfactory.,satisfactory,Satisfactory,N/A,,,21.0,27.0,0.9,0.8,7.5,54.0,0.6,0.5,0.2,0.0,0.0,0.5,0.3,0.9,11.0,9.3,215.0,10.0,4.5,0.3,1.4,21.0,,0.0,,479.7,,,,,,,,,,,,,18,,0.1,,Normal
,CLEVELAND POTASH - INFRASTRUCTURE,,CEN_CPL_INFRASTRUC,,4791212,FUCHS RENOLIN CLP GEAR OIL,25/04/2022 00:00:00,2022-04-22,2022-04-25,3,,Condition satisfactory.,satisfactory,Satisfactory,N/A,,,26.0,35.0,1.0,0.7,7.5,70.0,0.8,0.0,0.5,0.0,0.0,0.6,0.3,1.4,15.0,10.0,305.0,14.0,7.2,0.6,1.7,23.0,,0.0,,479.5,,,,,,,,,,,,,10,,0.1,,Normal
,CLEVELAND POTASH - INFRASTRUCTURE,,CEN_CPL_INFRASTRUC,,4791213,FUCHS RENOLIN CLP GEAR OIL,25/04/2022 00:00:00,2022-04-22,2022-04-25,3,,Visible debris present. Potassium suggests ingress of environmental contamination. Wear appears satisfactory. Advice : Resample at the next service intervention. ,iron,Wear Metals,Training,,,26.0,57.0,1.2,0.7,6.8,69.0,0.6,0.0,0.3,0.0,0.0,0.5,0.3,1.3,12.0,11.0,306.0,13.0,6.9,1.1,1.6,26.0,,0.0,,474.7,,,,,,,,,,,,,10,,0.1,,Caution
,CLEVELAND POTASH - INFRASTRUCTURE,,CEN_CPL_INFRASTRUC,,4917424,FUCHS RENOLIN CLP GEAR OIL,25/04/2022 00:00:00,2022-04-22,2022-04-25,3,,Visible debris present. Silicon evident suggesting possible ingress of environmental contamination or a Silicon based product (e.g.  Silicon grease/assembly compound). Wear appears satisfactory. Advice : Resample at recommended sampling interval to follow trends.,iron,Wear Metals,Training,,,9.5,94.0,0.9,3.8,20.0,33.0,0.5,0.0,0.0,0.0,0.0,0.4,0.3,9.5,5.6,8.6,315.0,14.0,9.9,1.5,1.6,14.0,,0.0,,485.5,,,,,,,,,,,,,10,,0.1,,Caution
,CLEVELAND POTASH - INFRASTRUCTURE,,CEN_CPL_INFRASTRUC,,4917425,FUCHS RENOLIN CLP GEAR OIL,25/04/2022 00:00:00,2022-04-22,2022-04-25,3,,Visible debris present. Potassium suggests ingress of environmental contamination. Wear appears satisfactory. Advice : Resample at the next service intervention. ,iron,Wear Metals,Training,,,43.0,75.0,1.5,1.3,6.6,124.0,0.5,0.0,0.4,0.0,0.2,1.0,0.3,1.1,12.0,12.0,275.0,12.0,6.0,1.4,1.7,43.0,,0.0,,514.8,,,,,,,,,,,,,10,,0.1,,Caution
,CLEVELAND POTASH - INFRASTRUCTURE,,CEN_CPL_INFRASTRUC,,5389419,FUCHS RENOLIN CLP GEAR OIL,25/04/2022 00:00:00,2022-04-22,2022-04-25,3,,Wear appears satisfactory. No significant contamination. Advise monitor at the recommended sampling period.,satisfactory,Wear Metals,Training,,,6.8,48.0,16.0,0.5,4.3,7.6,0.8,0.0,0.0,0.0,0.0,0.6,0.3,0.3,21.0,3.6,360.0,12.0,39.0,0.7,2.3,7.4,,0.0,,516.9,,,,,,,,,,,,,72,,0.1,,Normal
,CLEVELAND POTASH - INFRASTRUCTURE,,CEN_CPL_INFRASTRUC,,5389941,FUCHS RENOLIN CLP GEAR OIL,25/04/2022 00:00:00,2022-04-22,2022-04-25,3,,Visible debris present. Sodium and potassium suggest ingress of environmental contamination. Wear appears satisfactory. Advice : Resample at the next service intervention.,iron,Wear Metals,Training,,,74.0,51.0,28.0,0.7,1.7,89.0,1.7,0.0,0.3,0.0,0.3,0.9,0.4,0.5,20.0,9.5,322.0,14.0,64.0,1.1,3.2,43.0,,0.0,,525.7,,,,,,,,,,,,,10,,0.1,,Caution
,CLEVELAND POTASH - INFRASTRUCTURE,,CEN_CPL_INFRASTRUC,,5389942,FUCHS RENOLIN CLP GEAR OIL,25/04/2022 00:00:00,2022-04-22,2022-04-25,3,,The level of Iron is higher than expected and suggests wear of gear or shaft type material. Advice : Resample at the next service intervention.,iron,Wear Metals,Training,,,6.2,52.0,3.8,3.4,4.4,456.0,0.0,0.2,0.3,0.0,3.1,1.2,0.3,0.6,7.3,3.2,270.0,9.8,15.0,1.2,3.7,5.9,,0.0,,509.9,,,,,,,,,,,,,10,,0.1,,Serious
,CLEVELAND POTASH - INFRASTRUCTURE,,CEN_CPL_INFRASTRUC,,5465202,FUCHS RENOLIN CLP GEAR OIL,25/04/2022 00:00:00,2022-04-22,2022-04-25,3,,Condition satisfactory.,satisfactory,Satisfactory,N/A,,,9.6,32.0,1.4,0.4,2.9,163.0,0.0,0.0,0.0,0.0,1.4,1.0,0.3,0.3,0.0,3.2,342.0,9.4,0.0,0.2,1.6,5.5,,0.0,,483.0,,,,,,,,,,,,,10,,0.1,,Normal
,CLEVELAND POTASH - INFRASTRUCTURE,,CEN_CPL_INFRASTRUC,,5465203,FUCHS RENOLIN CLP GEAR OIL,25/04/2022 00:00:00,2022-04-22,2022-04-25,3,,Visible debris present. The Sodium and Potassium level suggests Clay/Potash contamination. The level of Iron is higher than expected and suggests wear of gear or shaft type material. Advice : Change fluid and check unit for source of contamination.,iron,Wear Metals,Training,,,61.0,42.0,2.1,1.7,10.0,356.0,0.7,1.6,0.5,0.0,2.4,0.8,0.3,0.5,5.0,10.0,349.0,14.0,2.6,4.1,1.4,58.0,,0.0,,494.5,,,,,,,,,,,,,44,,0.1,,Serious
,CLEVELAND POTASH - INFRASTRUCTURE,,CEN_CPL_INFRASTRUC,,5619932,FUCHS RENOLIN CLP GEAR OIL,25/04/2022 00:00:00,2022-04-22,2022-04-25,3,,Condition satisfactory.,satisfactory,Satisfactory,N/A,,,7.9,17.0,1.5,1.6,2.2,71.0,0.0,0.0,0.4,0.0,0.0,0.5,0.3,0.2,0.0,2.8,195.0,8.5,3.1,3.0,2.0,6.1,,0.0,,467.7,,,,,,,,,,,,,13,,0.1,,Normal
,CLEVELAND POTASH - INFRASTRUCTURE,,CEN_CPL_INFRASTRUC,,4791171,FUCHS RENOLIN CLP GEAR OIL,26/04/2022 00:00:00,2022-04-22,2022-04-26,4,,Wear appears satisfactory. No significant contamination. Advise monitor at the recommended sampling period.,satisfactory,Satisfactory,N/A,,,17.0,29.0,7.4,1.4,4.0,70.0,0.3,0.0,0.1,2.1,0.8,0.3,0.0,0.7,25.0,8.6,281.0,18.0,8.0,0.2,0.8,20.0,,0.0,,461.9,,,,,,,,,,,,,101,,0.1,,Normal
,CLEVELAND POTASH - INFRASTRUCTURE,,CEN_CPL_INFRASTRUC,,4791172,FUCHS RENOLIN CLP GEAR OIL,26/04/2022 00:00:00,2022-04-22,2022-04-26,4,,Wear appears satisfactory. No significant contamination. Advise monitor at the recommended sampling period.,satisfactory,Satisfactory,N/A,,,12.0,39.0,6.1,0.9,1.4,70.0,0.3,0.0,0.1,2.2,0.7,0.3,0.0,0.2,21.0,6.0,264.0,18.0,7.4,0.2,0.7,15.0,,0.0,,463.4,,,,,,,,,,,,,10,,0.1,,Normal
,CLEVELAND POTASH - INFRASTRUCTURE,,CEN_CPL_INFRASTRUC,,5103573,FUCHS RENOLIN CLP GEAR OIL,26/04/2022 00:00:00,2022-04-22,2022-04-26,4,,Wear appears satisfactory. No significant contamination. Advise monitor at the recommended sampling period. ,satisfactory,Satisfactory,N/A,,,27.0,19.0,6.8,0.6,1.9,39.0,0.3,0.0,0.0,2.1,0.4,0.2,0.0,0.4,11.0,3.1,257.0,18.0,3.0,0.1,0.4,12.0,,0.0,,474.7,,,,,,,,,,,,,10,,0.1,,Normal
,CLEVELAND POTASH - INFRASTRUCTURE,,CEN_CPL_INFRASTRUC,,5174262,FUCHS RENOLIN CLP GEAR OIL,26/04/2022 00:00:00,2022-04-22,2022-04-26,4,,Wear appears satisfactory. No significant contamination. Advise monitor at the recommended sampling period. ,satisfactory,Satisfactory,N/A,,,7.2,10.0,6.8,0.9,12.0,62.0,0.4,0.0,0.0,2.1,0.5,0.2,0.0,0.1,11.0,1.4,261.0,19.0,16.0,0.1,0.9,5.4,,0.0,,487.3,,,,,,,,,,,,,10,,0.1,,Normal
,CLEVELAND POTASH - INFRASTRUCTURE,,CEN_CPL_INFRASTRUC,,5174263,FUCHS RENOLIN CLP GEAR OIL,26/04/2022 00:00:00,2022-04-22,2022-04-26,4,,Wear appears satisfactory. No significant contamination. Advise monitor at the recommended sampling period. ,satisfactory,Satisfactory,N/A,,,8.8,16.0,8.6,2.4,1.0,186.0,0.3,0.0,0.0,2.1,0.9,0.4,0.0,0.1,8.9,0.9,189.0,16.0,0.0,0.3,1.6,5.1,,0.0,,507.1,,,,,,,,,,,,,10,,0.1,,Normal
,CLEVELAND POTASH - INFRASTRUCTURE,,CEN_CPL_INFRASTRUC,,5174264,FUCHS RENOLIN CLP GEAR OIL,26/04/2022 00:00:00,2022-04-22,2022-04-26,4,,High viscosity noted. Visible debris present. The Sodium and Potassium level suggests Clay/Potash contamination. Sample has an abnormal level of Silicon suggesting possible ingress of environmental contamination. Wear appears satisfactory. Advice : Change fluid and check unit for source of contamination.   ,viscosity,Fluid Condition,Training,,,128.0,108.0,23.0,2.2,5.7,230.0,0.3,0.3,0.0,2.1,2.2,3.0,0.1,0.7,60.0,8.8,310.0,20.0,49.0,1.1,14.0,76.0,,0.0,,556.3,,,,,,,,,,,,,10,,0.1,,Serious
,CLEVELAND POTASH - INFRASTRUCTURE,,CEN_CPL_INFRASTRUC,,4917422,FUCHS RENOLIN CLP GEAR OIL,27/04/2022 00:00:00,2022-04-26,2022-04-27,1,,Condition satisfactory.,satisfactory,Satisfactory,N/A,,,1.4,3.0,0.3,0.3,0.3,3.3,0.0,0.0,0.0,0.0,0.0,0.4,1.1,0.0,0.0,0.8,312.0,13.0,0.0,0.0,1.4,2.0,,0.0,,461.4,,,,,,,,,,,,,10,,0.1,,Normal
,CLEVELAND POTASH - INFRASTRUCTURE,,CEN_CPL_INFRASTRUC,,4917423,FUCHS RENOLIN CLP GEAR OIL,27/04/2022 00:00:00,2022-04-26,2022-04-27,1,,Condition satisfactory.,satisfactory,Satisfactory,N/A,,,20.0,55.0,0.6,0.5,3.3,40.0,0.0,0.0,0.0,0.0,0.0,0.4,1.1,0.1,17.0,6.2,278.0,14.0,3.0,0.6,1.7,19.0,,0.0,,474.0,,,,,,,,,,,,,10,,0.1,,Normal
,CLEVELAND POTASH - INFRASTRUCTURE,,CEN_CPL_INFRASTRUC,,5103572,FUCHS RENOLIN CLP GEAR OIL,27/04/2022 00:00:00,2022-04-22,2022-04-27,5,,The Sodium and Potassium level suggests Clay/Potash contamination. Wear appears satisfactory. Advice : Change fluid and check unit for source of contamination.   ,sodium,Contamination,Appraisal,,,378.0,53.0,7.0,0.7,13.0,140.0,1.3,1.0,0.3,0.0,1.0,1.9,0.3,4.6,65.0,30.0,304.0,14.0,67.0,1.1,5.9,183.0,,0.0,10573.0,488.8,,,,,,,,,,,,,19,,0.1,,Serious
,CLEVELAND POTASH - INFRASTRUCTURE,,CEN_CPL_INFRASTRUC,,5389333,FUCHS RENOLIN CLP GEAR OIL,27/04/2022 00:00:00,2022-04-26,2022-04-27,1,,Visible debris present. Potassium suggests ingress of environmental contamination. Wear appears satisfactory. Advice : Resample at the next service intervention. ,iron,Wear Metals,Training,,,33.0,28.0,0.6,0.6,3.0,30.0,0.0,0.0,0.0,0.0,0.0,0.4,1.1,0.2,22.0,10.0,306.0,11.0,0.0,0.0,2.0,42.0,,0.0,,474.0,,,,,,,,,,,,,10,,0.1,,Caution
,CLEVELAND POTASH - INFRASTRUCTURE,,CEN_CPL_INFRASTRUC,,5389334,FUCHS RENOLIN CLP GEAR OIL,27/04/2022 00:00:00,2022-04-26,2022-04-27,1,,Condition satisfactory.,satisfactory,Satisfactory,N/A,,,0.6,0.8,0.0,0.2,0.1,1.2,0.0,0.0,0.0,0.0,0.0,0.2,1.1,0.0,0.0,0.5,303.0,11.0,0.0,0.0,1.5,1.9,,0.0,,465.3,,,,,,,,,,,,,10,,0.1,,Normal
,CLEVELAND POTASH - INFRASTRUCTURE,,CEN_CPL_INFRASTRUC,,5619930,FUCHS RENOLIN CLP GEAR OIL,27/04/2022 00:00:00,2022-04-22,2022-04-27,5,,Sodium suggests possible environmental contamination or contamination with a sodium based product. Advice : Change fluid and check unit for source of contamination. ,iron,Wear Metals,Training,,,102.0,62.0,2.8,0.3,3.7,30.0,0.0,0.0,0.3,0.0,0.0,0.7,0.3,1.2,0.0,6.7,238.0,9.9,12.0,1.9,2.7,19.0,,0.0,,478.6,,,,,,,,,,,,,10,,0.1,,Serious
,CLEVELAND POTASH - INFRASTRUCTURE,,CEN_CPL_INFRASTRUC,,4743972,FUCHS RENOLIN CLP GEAR OIL,03/05/2022 00:00:00,2022-05-03,2022-05-03,0,,Condition satisfactory.,satisfactory,Satisfactory,N/A,,,13.0,26.0,0.7,0.8,2.0,69.0,0.6,0.0,0.3,0.0,0.6,0.3,0.0,0.6,14.0,0.6,296.0,7.6,9.9,1.2,1.8,2.6,,0.0,,483.7,,,,,,,,,,,,,30,,0.1,,Normal
,CLEVELAND POTASH - INFRASTRUCTURE,,CEN_CPL_INFRASTRUC,,4744004,FUCHS RENOLIN CLP GEAR OIL,03/05/2022 00:00:00,2022-05-03,2022-05-03,0,,Condition satisfactory.,satisfactory,Satisfactory,N/A,,,50.0,44.0,1.7,1.8,13.0,95.0,1.2,0.0,0.7,0.1,1.0,0.3,0.1,1.2,44.0,3.0,281.0,13.0,31.0,0.5,1.1,13.0,,0.1,,493.6,,,,,,,,,,,,,11,,0.1,,Normal
,CLEVELAND POTASH - INFRASTRUCTURE,,CEN_CPL_INFRASTRUC,,4744022,FUCHS RENOLIN CLP GEAR OIL,03/05/2022 00:00:00,2022-05-03,2022-05-03,0,,Condition satisfactory.,satisfactory,Satisfactory,N/A,,,11.0,8.3,0.0,0.2,1.3,6.9,0.1,0.0,0.4,0.0,0.1,0.1,0.0,0.5,6.7,0.4,272.0,6.9,3.1,0.2,0.1,1.8,,0.0,,462.1,,,,,,,,,,,,,10,,0.1,,Normal
,CLEVELAND POTASH - INFRASTRUCTURE,,CEN_CPL_INFRASTRUC,,5089497,FUCHS RENOLIN CLP GEAR OIL,03/05/2022 00:00:00,2022-05-03,2022-05-03,0,,Visible debris present. Potassium suggests ingress of environmental contamination. Wear appears satisfactory. Advice : Resample at the next service intervention. ,iron,Wear Metals,Training,,,50.0,40.0,2.9,4.4,23.0,129.0,1.4,0.0,0.3,0.0,1.2,0.4,0.1,7.1,49.0,10.0,242.0,12.0,36.0,0.6,4.8,28.0,,0.1,,509.1,,,,,,,,,,,,,24,,0.1,,Caution
,CLEVELAND POTASH - INFRASTRUCTURE,,CEN_CPL_INFRASTRUC,,4731251,FUCHS RENOLIN CLP GEAR OIL,04/05/2022 00:00:00,2022-05-03,2022-05-04,1,,Condition satisfactory.,satisfactory,Satisfactory,N/A,,,5.0,13.0,0.0,0.6,3.1,5.0,0.3,0.0,0.2,0.0,0.1,0.0,0.0,0.5,13.0,2.1,313.0,7.8,6.7,0.1,0.3,5.2,,0.0,,471.4,,,,,,,,,,,,,10,,0.1,,Normal
,CLEVELAND POTASH - INFRASTRUCTURE,,CEN_CPL_INFRASTRUC,,4731254,FUCHS RENOLIN CLP GEAR OIL,04/05/2022 00:00:00,2022-05-03,2022-05-04,1,,Visible debris present. Potassium suggests ingress of environmental contamination. Wear appears satisfactory. Advice : Resample at the next service intervention. ,iron,Wear Metals,Training,,,14.0,39.0,0.0,0.9,3.2,54.0,0.0,0.7,0.4,0.0,0.6,0.2,0.1,2.0,60.0,16.0,265.0,11.0,10.0,0.2,0.5,31.0,,0.0,,480.2,,,,,,,,,,,,,10,,0.1,,Caution
,CLEVELAND POTASH - INFRASTRUCTURE,,CEN_CPL_INFRASTRUC,,4731275,FUCHS RENOLIN CLP GEAR OIL,04/05/2022 00:00:00,2022-05-03,2022-05-04,1,,Silicon evident suggesting possible ingress of environmental contamination or a Silicon based product (e.g.  Silicon grease/assembly compound). Wear appears satisfactory. Advice : Resample at the next service intervention. ,iron,Wear Metals,Training,,,39.0,121.0,0.6,2.7,10.0,102.0,0.8,0.0,0.4,0.0,1.3,0.3,0.0,1.7,42.0,9.1,242.0,11.0,22.0,0.5,1.1,21.0,,0.0,,492.9,,,,,,,,,,,,,13,,0.1,,Caution
,CLEVELAND POTASH - INFRASTRUCTURE,,CEN_CPL_INFRASTRUC,,4731276,FUCHS RENOLIN CLP GEAR OIL,04/05/2022 00:00:00,2022-05-03,2022-05-04,1,,Visible debris present. Potassium consistent with Clay/Potash ingress. Silicon evident suggesting possible ingress of environmental contamination or a Silicon based product (e.g.  Silicon grease/assembly compound). Wear appears satisfactory. Advice : Change fluid and check unit for source of contamination. ,iron,Wear Metals,Training,,,47.0,141.0,1.0,1.9,11.0,51.0,1.0,0.9,0.4,0.0,0.5,0.7,0.0,0.9,81.0,22.0,293.0,14.0,15.0,0.5,0.4,53.0,,0.0,,483.0,,,,,,,,,,,,,10,,0.1,,Serious
,CLEVELAND POTASH - INFRASTRUCTURE,,CEN_CPL_INFRASTRUC,,4731285,FUCHS RENOLIN CLP GEAR OIL,04/05/2022 00:00:00,2022-05-03,2022-05-04,1,,Visible debris present. Potassium consistent with Clay/Potash ingress. Silicon evident suggesting possible ingress of environmental contamination or a Silicon based product (e.g.  Silicon grease/assembly compound). Wear appears satisfactory. Advice : Change fluid and check unit for source of contamination.,iron,Wear Metals,Training,,,34.0,91.0,0.2,2.6,18.0,27.0,1.1,0.2,0.4,0.0,0.4,0.1,0.1,1.8,98.0,27.0,290.0,11.0,37.0,0.2,0.4,54.0,,0.0,,485.9,,,,,,,,,,,,,10,,0.1,,Serious
,CLEVELAND POTASH - INFRASTRUCTURE,,CEN_CPL_INFRASTRUC,,4743952,FUCHS RENOLIN CLP GEAR OIL,04/05/2022 00:00:00,2022-05-03,2022-05-04,1,,Condition satisfactory.,satisfactory,Satisfactory,N/A,,,26.0,17.0,0.1,0.6,3.5,38.0,1.0,0.3,0.3,0.0,0.3,0.1,0.0,0.4,11.0,1.8,320.0,11.0,7.7,0.2,0.3,6.4,,0.0,,468.4,,,,,,,,,,,,,10,,0.1,,Normal
,CLEVELAND POTASH - INFRASTRUCTURE,,CEN_CPL_INFRASTRUC,,4743955,FUCHS RENOLIN CLP GEAR OIL,04/05/2022 00:00:00,2022-05-03,2022-05-04,1,,Condition satisfactory.,satisfactory,Satisfactory,N/A,,,15.0,19.0,0.0,0.3,1.8,18.0,0.4,0.0,0.2,0.0,0.2,0.1,0.0,0.3,8.4,0.5,293.0,9.3,5.1,0.0,0.2,3.9,,0.0,,455.5,,,,,,,,,,,,,10,,0.1,,Normal
,CLEVELAND POTASH - INFRASTRUCTURE,,CEN_CPL_INFRASTRUC,,4743973,FUCHS RENOLIN CLP GEAR OIL,04/05/2022 00:00:00,2022-05-03,2022-05-04,1,,Condition satisfactory.,satisfactory,Satisfactory,N/A,,,33.0,31.0,0.7,0.4,1.4,49.0,0.4,0.4,0.2,0.0,0.4,1.1,0.0,0.5,9.2,0.8,326.0,12.0,5.3,0.3,0.2,6.6,,0.0,,471.7,,,,,,,,,,,,,31,,0.1,,Normal
,CLEVELAND POTASH - INFRASTRUCTURE,,CEN_CPL_INFRASTRUC,,4743975,FUCHS RENOLIN CLP GEAR OIL,04/05/2022 00:00:00,2022-05-03,2022-05-04,1,,Condition satisfactory.,satisfactory,Satisfactory,N/A,,,17.0,62.0,2.4,1.8,3.8,175.0,0.8,0.3,0.4,0.0,1.4,0.9,0.0,0.6,30.0,1.4,295.0,7.5,14.0,2.4,4.8,3.7,,0.1,,454.9,,,,,,,,,,,,,75,,0.1,,Normal
,CLEVELAND POTASH - INFRASTRUCTURE,,CEN_CPL_INFRASTRUC,,4744003,FUCHS RENOLIN CLP GEAR OIL,04/05/2022 00:00:00,2022-05-03,2022-05-04,1,,Condition satisfactory.,satisfactory,Satisfactory,N/A,,,11.0,32.0,0.0,0.1,4.4,6.5,0.9,0.5,0.5,0.0,0.1,0.0,0.0,0.4,7.3,0.4,320.0,11.0,8.7,0.0,0.2,2.2,,0.0,,469.4,,,,,,,,,,,,,10,,0.1,,Normal
,CLEVELAND POTASH - INFRASTRUCTURE,,CEN_CPL_INFRASTRUC,,4744008,FUCHS RENOLIN CLP GEAR OIL,04/05/2022 00:00:00,2022-05-03,2022-05-04,1,,Visible debris present. Sodium suggests possible environmental contamination or contamination with a sodium based product. Advice : Resample at recommended sampling interval to follow trends.,iron,Wear Metals,Training,,,73.0,54.0,4.1,5.0,12.0,132.0,1.5,0.3,0.4,0.0,1.2,1.1,0.1,1.7,21.0,5.3,321.0,11.0,27.0,0.5,0.7,14.0,,0.1,,495.8,,,,,,,,,,,,,178,,0.1,,Caution
,CLEVELAND POTASH - INFRASTRUCTURE,,CEN_CPL_INFRASTRUC,,4744020,FUCHS RENOLIN CLP GEAR OIL,04/05/2022 00:00:00,2022-05-03,2022-05-04,1,,Condition satisfactory.,satisfactory,Satisfactory,N/A,,,34.0,10.0,0.3,0.5,1.2,45.0,0.9,0.2,0.2,0.0,0.3,0.1,0.0,0.3,9.2,1.2,310.0,10.0,17.0,0.1,0.5,6.0,,0.0,,476.5,,,,,,,,,,,,,12,,0.1,,Normal
,CLEVELAND POTASH - INFRASTRUCTURE,,CEN_CPL_INFRASTRUC,,4744211,FUCHS RENOLIN CLP GEAR OIL,04/05/2022 00:00:00,2022-05-03,2022-05-04,1,,Sodium suggests possible environmental contamination or contamination with a sodium based product. Advice : Change fluid and check unit for source of contamination.,iron,Wear Metals,Training,,,91.0,33.0,0.9,2.8,16.0,142.0,1.2,0.3,0.6,0.0,1.5,0.2,0.0,1.4,32.0,2.9,295.0,13.0,29.0,0.5,1.6,23.0,,0.1,,528.1,,,,,,,,,,,,,64,,0.1,,Serious
,CLEVELAND POTASH - INFRASTRUCTURE,,CEN_CPL_INFRASTRUC,,4744212,FUCHS RENOLIN CLP GEAR OIL,04/05/2022 00:00:00,2022-05-03,2022-05-04,1,,Condition satisfactory.,satisfactory,Satisfactory,N/A,,,17.0,7.3,0.1,0.5,2.3,36.0,0.4,0.0,0.2,0.0,0.3,0.1,0.0,0.3,8.9,1.4,294.0,9.1,5.8,0.0,0.2,5.1,,0.0,,477.1,,,,,,,,,,,,,17,,0.1,,Normal
,CLEVELAND POTASH - INFRASTRUCTURE,,CEN_CPL_INFRASTRUC,,4744213,FUCHS RENOLIN CLP GEAR OIL,04/05/2022 00:00:00,2022-05-03,2022-05-04,1,,Condition satisfactory.,satisfactory,Satisfactory,N/A,,,38.0,15.0,0.9,2.5,37.0,56.0,1.8,0.2,0.2,0.0,0.4,0.1,0.0,0.7,20.0,2.7,340.0,10.0,29.0,0.2,0.7,11.0,,0.0,,482.0,,,,,,,,,,,,,10,,0.1,,Normal
,CLEVELAND POTASH - INFRASTRUCTURE,,CEN_CPL_INFRASTRUC,,4746198,FUCHS RENOLIN CLP GEAR OIL,04/05/2022 00:00:00,2022-05-03,2022-05-04,1,,Condition satisfactory.,satisfactory,Satisfactory,N/A,,,28.0,12.0,0.5,0.7,4.2,47.0,0.5,0.0,0.4,0.1,0.5,0.2,0.1,0.7,20.0,1.8,305.0,13.0,13.0,0.1,0.7,8.6,,0.1,,473.3,,,,,,,,,,,,,14,,0.1,,Normal
,CLEVELAND POTASH - INFRASTRUCTURE,,CEN_CPL_INFRASTRUC,,4746199,FUCHS RENOLIN CLP GEAR OIL,04/05/2022 00:00:00,2022-05-03,2022-05-04,1,,Condition satisfactory.,satisfactory,Satisfactory,N/A,,,9.9,6.6,0.0,0.1,1.3,9.9,0.3,0.0,0.5,0.1,0.2,0.2,0.0,1.2,16.0,1.4,281.0,7.8,8.8,0.2,0.4,3.0,,0.1,,466.7,,,,,,,,,,,,,10,,0.1,,Normal
,CLEVELAND POTASH - INFRASTRUCTURE,,CEN_CPL_INFRASTRUC,,4746200,FUCHS RENOLIN CLP GEAR OIL,04/05/2022 00:00:00,2022-05-03,2022-05-04,1,,Condition satisfactory.,satisfactory,Satisfactory,N/A,,,10.0,12.0,0.0,0.2,2.2,20.0,1.2,0.0,0.2,0.0,0.2,0.2,0.0,0.7,8.9,1.0,303.0,7.9,12.0,0.2,0.2,2.6,,0.1,,465.9,,,,,,,,,,,,,10,,0.1,,Normal
,CLEVELAND POTASH - INFRASTRUCTURE,,CEN_CPL_INFRASTRUC,,4763878,FUCHS RENOLIN CLP GEAR OIL,04/05/2022 00:00:00,2022-05-03,2022-05-04,1,,Condition satisfactory.,satisfactory,Satisfactory,N/A,,,15.0,31.0,0.5,1.2,3.3,48.0,0.7,0.0,0.3,0.0,0.5,0.3,0.0,0.9,15.0,2.0,315.0,9.4,35.0,0.3,1.5,4.2,,0.0,,475.8,,,,,,,,,,,,,10,,0.1,,Normal
,CLEVELAND POTASH - INFRASTRUCTURE,,CEN_CPL_INFRASTRUC,,4763890,FUCHS RENOLIN CLP GEAR OIL,04/05/2022 00:00:00,2022-05-03,2022-05-04,1,,Condition satisfactory.,satisfactory,Satisfactory,N/A,,,14.0,18.0,0.0,0.5,1.9,22.0,1.0,0.0,0.4,0.0,0.2,0.1,0.0,0.4,7.9,0.7,308.0,9.2,5.2,0.2,0.1,2.9,,0.0,,462.0,,,,,,,,,,,,,10,,0.1,,Normal
,CLEVELAND POTASH - INFRASTRUCTURE,,CEN_CPL_INFRASTRUC,,5089495,FUCHS RENOLIN CLP GEAR OIL,04/05/2022 00:00:00,2022-05-03,2022-05-04,1,,Condition satisfactory.,satisfactory,Satisfactory,N/A,,,6.1,16.0,0.0,0.6,5.8,17.0,0.5,0.6,0.1,0.0,0.1,0.0,0.0,2.2,13.0,1.2,276.0,9.7,9.3,0.1,0.4,4.7,,0.0,,458.1,,,,,,,,,,,,,10,,0.1,,Normal
,CLEVELAND POTASH - INFRASTRUCTURE,,CEN_CPL_INFRASTRUC,,5089496,FUCHS RENOLIN CLP GEAR OIL,04/05/2022 00:00:00,2022-05-03,2022-05-04,1,,Condition satisfactory.,satisfactory,Satisfactory,N/A,,,41.0,42.0,1.4,3.0,17.0,96.0,1.1,0.0,0.2,0.0,0.9,0.2,0.0,4.0,31.0,7.0,263.0,11.0,27.0,0.2,3.6,21.0,,0.0,,509.2,,,,,,,,,,,,,34,,0.1,,Normal
,CLEVELAND POTASH - INFRASTRUCTURE,,CEN_CPL_INFRASTRUC,,4731254,FUCHS RENOLIN CLP GEAR OIL,10/05/2022 00:00:00,2022-05-09,2022-05-10,1,,Visible debris present (metal / metal-like particles). Potassium suggests possible environmental contamination or contamination with a potassium based product. Advice : Possible sampling problem; advise resample to confirm.,iron,Wear Metals,Training,,,14.0,39.0,0.3,1.0,3.5,57.0,0.1,0.2,0.0,0.0,0.6,0.2,0.1,2.0,58.0,17.0,255.0,11.0,9.8,0.4,0.6,32.0,,0.1,,465.5,,,,,,,,,,,,,10,,0.1,,Serious
,CLEVELAND POTASH - INFRASTRUCTURE,,CEN_CPL_INFRASTRUC,,4731272,FUCHS RENOLIN CLP GEAR OIL,10/05/2022 00:00:00,2022-05-09,2022-05-10,1,,Condition satisfactory.,satisfactory,Satisfactory,N/A,,,0.8,3.9,0.0,0.1,0.3,4.5,0.0,0.0,0.0,0.0,0.0,0.0,0.0,0.1,1.1,1.3,293.0,8.1,1.9,0.3,0.2,1.1,,0.0,,468.7,,,,,,,,,,,,,10,,0.1,,Normal
,CLEVELAND POTASH - INFRASTRUCTURE,,CEN_CPL_INFRASTRUC,,4731275,FUCHS RENOLIN CLP GEAR OIL,10/05/2022 00:00:00,2022-05-09,2022-05-10,1,,Visible debris present. Potassium consistent with Clay/Potash ingress. Silicon evident suggesting possible ingress of environmental contamination or a Silicon based product (e.g.  Silicon grease/assembly compound). Wear appears satisfactory. Advice : Resample at the next service intervention.,iron,Wear Metals,Training,,,45.0,125.0,0.8,2.8,10.0,105.0,1.0,0.7,0.0,0.0,1.3,0.3,0.0,1.6,36.0,12.0,224.0,11.0,18.0,0.7,1.0,26.0,,0.0,,505.2,,,,,,,,,,,,,12,,0.1,,Caution
,CLEVELAND POTASH - INFRASTRUCTURE,,CEN_CPL_INFRASTRUC,,4731296,FUCHS RENOLIN CLP GEAR OIL,10/05/2022 00:00:00,2022-05-09,2022-05-10,1,,Condition satisfactory.,satisfactory,Satisfactory,N/A,,,17.0,19.0,0.3,0.4,2.4,36.0,1.0,0.0,0.0,0.0,0.2,0.2,0.0,0.2,5.8,2.4,287.0,9.3,6.0,0.4,0.6,6.0,,0.1,,469.0,,,,,,,,,,,,,10,,0.1,,Normal
,CLEVELAND POTASH - INFRASTRUCTURE,,CEN_CPL_INFRASTRUC,,4731339,FUCHS RENOLIN CLP GEAR OIL,10/05/2022 00:00:00,2022-05-09,2022-05-10,1,,Visible debris present. Potassium consistent with Clay/Potash ingress. The level of Copper suggests wear of bearing; bush or bearing cage type material. Advice : Resample at the next service intervention.,copper,Wear Metals,Training,,,13.0,65.0,0.5,0.9,40.0,122.0,6.3,0.3,0.0,0.0,0.9,0.1,0.0,0.7,40.0,12.0,289.0,12.0,45.0,0.6,0.3,26.0,,0.1,,470.6,,,,,,,,,,,,,32,,0.1,,Caution
,CLEVELAND POTASH - INFRASTRUCTURE,,CEN_CPL_INFRASTRUC,,4731341,FUCHS RENOLIN CLP GEAR OIL,10/05/2022 00:00:00,2022-05-09,2022-05-10,1,,Condition satisfactory.,satisfactory,Satisfactory,N/A,,,6.0,41.0,0.2,0.3,9.1,21.0,0.7,0.2,0.0,0.0,0.2,0.0,0.0,0.2,21.0,6.4,266.0,10.0,11.0,0.2,0.2,13.0,,0.0,,470.9,,,,,,,,,,,,,10,,0.1,,Normal
,CLEVELAND POTASH - INFRASTRUCTURE,,CEN_CPL_INFRASTRUC,,4743932,FUCHS RENOLIN CLP GEAR OIL,10/05/2022 00:00:00,2022-05-09,2022-05-10,1,,Sodium and potassium suggest ingress of environmental contamination. Wear appears satisfactory. Advice : Change fluid and check unit for source of contamination.,iron,Wear Metals,Training,,,68.0,49.0,3.4,2.4,14.0,84.0,0.4,0.3,0.0,0.0,1.0,0.4,0.0,2.0,35.0,12.0,272.0,11.0,36.0,0.4,2.1,50.0,,0.1,,505.7,,,,,,,,,,,,,10,,0.1,,Serious
,CLEVELAND POTASH - INFRASTRUCTURE,,CEN_CPL_INFRASTRUC,,4743933,FUCHS RENOLIN CLP GEAR OIL,10/05/2022 00:00:00,2022-05-09,2022-05-10,1,,Sodium and potassium suggest ingress of environmental contamination. Wear appears satisfactory. Advice : Change fluid and check unit for source of contamination.,iron,Wear Metals,Training,,,72.0,72.0,4.2,2.7,18.0,76.0,1.2,0.7,0.0,0.0,0.8,0.4,0.1,2.5,30.0,11.0,272.0,11.0,45.0,0.5,2.5,53.0,,0.1,,508.7,,,,,,,,,,,,,10,,0.1,,Serious
,CLEVELAND POTASH - INFRASTRUCTURE,,CEN_CPL_INFRASTRUC,,4743940,FUCHS RENOLIN CLP GEAR OIL,10/05/2022 00:00:00,2022-05-09,2022-05-10,1,,Condition satisfactory.,satisfactory,Satisfactory,N/A,,,4.0,27.0,0.0,2.2,9.7,4.2,0.4,0.0,0.0,0.0,0.1,0.1,0.0,0.3,5.9,2.9,299.0,11.0,10.0,0.1,0.2,5.5,,0.0,,478.8,,,,,,,,,,,,,10,,0.1,,Normal
,CLEVELAND POTASH - INFRASTRUCTURE,,CEN_CPL_INFRASTRUC,,4743941,FUCHS RENOLIN CLP GEAR OIL,10/05/2022 00:00:00,2022-05-09,2022-05-10,1,,Condition satisfactory.,satisfactory,Satisfactory,N/A,,,8.8,45.0,0.4,6.7,10.0,14.0,0.7,0.0,0.0,0.0,0.2,0.1,0.0,0.6,8.5,3.2,364.0,9.2,25.0,0.5,0.6,7.4,,0.1,,477.6,,,,,,,,,,,,,10,,0.1,,Normal
,CLEVELAND POTASH - INFRASTRUCTURE,,CEN_CPL_INFRASTRUC,,4744027,FUCHS RENOLIN CLP GEAR OIL,10/05/2022 00:00:00,2022-05-09,2022-05-10,1,,Visible debris present. Potassium evident suggesting possible ingress of environmental contamination. Wear appears satisfactory. Advice : Change oil if not changed when sampled. ,iron,Wear Metals,Training,,,40.0,14.0,0.6,0.5,20.0,31.0,0.5,0.0,0.0,0.0,0.2,0.1,0.1,0.5,139.0,44.0,281.0,12.0,19.0,0.3,0.2,95.0,,0.1,,498.2,,,,,,,,,,,,,10,,0.1,,Serious
,CLEVELAND POTASH - INFRASTRUCTURE,,CEN_CPL_INFRASTRUC,,4744029,FUCHS RENOLIN CLP GEAR OIL,10/05/2022 00:00:00,2022-05-09,2022-05-10,1,,The Sodium and Potassium level suggests Clay/Potash contamination. The level of Copper suggests wear of bearing; bush or bearing cage type material. Advice : Change fluid and check unit for source of contamination.,copper,Wear Metals,Training,,,79.0,11.0,1.5,0.5,49.0,27.0,1.9,0.0,0.0,0.0,0.3,0.1,0.1,1.0,300.0,92.0,284.0,14.0,35.0,0.4,0.4,209.0,,0.1,,507.9,,,,,,,,,,,,,10,,0.1,,Serious
,CLEVELAND POTASH - INFRASTRUCTURE,,CEN_CPL_INFRASTRUC,,4744030,FUCHS RENOLIN CLP GEAR OIL,10/05/2022 00:00:00,2022-05-09,2022-05-10,1,,Visible debris present. Potassium suggests ingress of environmental contamination. Wear appears satisfactory. Advice : Resample at the next service intervention. ,iron,Wear Metals,Training,,,21.0,40.0,1.1,0.6,23.0,43.0,1.8,0.2,0.2,0.0,0.3,0.2,0.0,1.6,58.0,19.0,291.0,12.0,20.0,0.3,0.2,40.0,,0.1,,476.1,,,,,,,,,,,,,10,,0.1,,Caution
,CLEVELAND POTASH - INFRASTRUCTURE,,CEN_CPL_INFRASTRUC,,4917422,FUCHS RENOLIN CLP GEAR OIL,10/05/2022 00:00:00,2022-05-09,2022-05-10,1,,Condition satisfactory.,satisfactory,Satisfactory,N/A,,,14.0,32.0,0.7,0.2,3.4,41.0,0.5,0.2,0.0,0.0,0.7,0.2,0.0,0.1,22.0,7.4,265.0,11.0,9.4,0.3,0.4,17.0,,0.1,,477.4,,,,,,,,,,,,,10,,0.1,,Normal
,CLEVELAND POTASH - INFRASTRUCTURE,,CEN_CPL_INFRASTRUC,,4970002,FUCHS RENOLIN CLP GEAR OIL,10/05/2022 00:00:00,2022-05-09,2022-05-10,1,,Visible debris present. Potassium evident suggesting possible ingress of environmental contamination. Wear appears satisfactory. Advice : Change oil if not changed when sampled. ,iron,Wear Metals,Training,,,42.0,27.0,0.4,0.4,3.7,42.0,0.5,0.2,0.0,0.0,0.3,0.1,0.1,0.2,52.0,16.0,300.0,8.6,8.2,0.3,0.5,48.0,,0.0,,473.2,,,,,,,,,,,,,10,,0.1,,Serious
,CLEVELAND POTASH - INFRASTRUCTURE,,CEN_CPL_INFRASTRUC,,4970003,FUCHS RENOLIN CLP GEAR OIL,10/05/2022 00:00:00,2022-05-09,2022-05-10,1,,Condition satisfactory.,satisfactory,Satisfactory,N/A,,,3.1,6.1,0.0,0.4,0.7,21.0,0.2,0.0,0.0,0.0,0.2,0.1,0.0,0.1,12.0,2.9,259.0,5.8,5.1,0.2,0.3,5.0,,0.1,,464.2,,,,,,,,,,,,,10,,0.1,,Normal
,CLEVELAND POTASH - INFRASTRUCTURE,,CEN_CPL_INFRASTRUC,,5389333,FUCHS RENOLIN CLP GEAR OIL,10/05/2022 00:00:00,2022-05-09,2022-05-10,1,,Dirt contamination.  The level of Iron is higher than expected and suggests wear of gear or shaft type material. Advice : Resample at the next service intervention.,iron,Wear Metals,Training,,,24.0,102.0,2.9,3.8,8.6,295.0,0.7,0.7,0.0,0.0,2.2,3.9,0.1,2.2,14.0,2.9,304.0,8.2,38.0,1.0,12.0,4.4,,0.0,,524.9,,,,,,,,,,,,,17,,0.1,,Caution
,CLEVELAND POTASH - INFRASTRUCTURE,,CEN_CPL_INFRASTRUC,,5389334,FUCHS RENOLIN CLP GEAR OIL,10/05/2022 00:00:00,2022-05-09,2022-05-10,1,,The level of Copper suggests wear of bearing; bush or bearing cage type material. Advice : Resample at the next service intervention.,copper,Wear Metals,Training,,,7.0,49.0,0.9,9.2,49.0,128.0,2.9,0.0,0.0,0.0,0.4,0.4,0.1,1.3,2.2,2.3,243.0,13.0,33.0,0.5,0.9,4.5,,0.0,,501.7,,,,,,,,,,,,,10,,0.1,,Caution
,CLEVELAND POTASH - INFRASTRUCTURE,,CEN_CPL_INFRASTRUC,,4746162,FUCHS RENOLIN CLP GEAR OIL,11/05/2022 00:00:00,2022-05-10,2022-05-11,1,,Condition satisfactory.,satisfactory,Satisfactory,N/A,,,13.0,7.6,0.0,0.1,0.3,4.3,0.6,0.0,0.0,0.0,0.1,0.1,0.1,0.1,40.0,9.4,240.0,5.6,11.0,0.2,0.3,20.0,,0.0,,468.2,,,,,,,,,,,,,10,,0.1,,Normal
,CLEVELAND POTASH - INFRASTRUCTURE,,CEN_CPL_INFRASTRUC,,4750509,FUCHS RENOLIN CLP GEAR OIL,11/05/2022 00:00:00,2022-05-10,2022-05-11,1,,Visible debris present. Potassium suggests ingress of environmental contamination. Wear appears satisfactory. Advice : Resample at the next service intervention. ,iron,Wear Metals,Training,,,29.0,62.0,0.7,0.3,1.2,56.0,0.0,0.0,0.0,0.0,0.0,0.6,0.6,0.2,11.0,9.1,292.0,10.0,23.0,0.7,2.2,31.0,,0.1,,474.0,,,,,,,,,,,,,10,,0.1,,Caution
,CLEVELAND POTASH - INFRASTRUCTURE,,CEN_CPL_INFRASTRUC,,4725633,FUCHS RENOLIN CLP GEAR OIL,23/05/2022 00:00:00,2022-05-20,2022-05-23,3,,Condition satisfactory.,satisfactory,Satisfactory,N/A,,,11.0,24.0,1.2,1.3,2.4,22.0,0.0,0.5,0.0,0.0,0.3,0.1,0.0,0.4,22.0,6.0,323.0,9.5,8.0,0.0,0.2,11.0,,0.0,,472.0,,,,,,,,,,,,,10,,0.1,,Normal
,CLEVELAND POTASH - INFRASTRUCTURE,,CEN_CPL_INFRASTRUC,,4725634,FUCHS RENOLIN CLP GEAR OIL,23/05/2022 00:00:00,2022-05-20,2022-05-23,3,,Condition satisfactory.,satisfactory,Satisfactory,N/A,,,9.0,23.0,0.2,0.2,1.3,14.0,0.0,0.0,0.0,0.0,0.1,0.1,0.0,0.3,20.0,6.5,290.0,8.5,4.7,0.0,0.0,12.0,,0.0,,468.1,,,,,,,,,,,,,10,,0.1,,Normal
,CLEVELAND POTASH - INFRASTRUCTURE,,CEN_CPL_INFRASTRUC,,4731323,FUCHS RENOLIN CLP GEAR OIL,23/05/2022 00:00:00,2022-05-20,2022-05-23,3,,Condition satisfactory.,satisfactory,Satisfactory,N/A,,,26.0,19.0,0.1,0.9,28.0,62.0,1.9,0.4,0.0,0.0,0.4,0.0,0.1,0.2,26.0,8.0,276.0,9.6,45.0,0.0,0.3,19.0,,0.0,,491.1,,,,,,,,,,,,,11,,0.1,,Normal
,CLEVELAND POTASH - INFRASTRUCTURE,,CEN_CPL_INFRASTRUC,,4746191,FUCHS RENOLIN CLP GEAR OIL,23/05/2022 00:00:00,2022-05-20,2022-05-23,3,,Condition satisfactory.,satisfactory,Satisfactory,N/A,,,9.4,13.0,0.2,0.0,1.3,10.0,0.0,0.0,0.0,0.0,0.2,0.2,0.1,0.3,33.0,8.2,271.0,7.6,6.2,0.0,0.3,14.0,,0.0,,475.8,,,,,,,,,,,,,10,,0.1,,Normal
,CLEVELAND POTASH - INFRASTRUCTURE,,CEN_CPL_INFRASTRUC,,4746192,FUCHS RENOLIN CLP GEAR OIL,23/05/2022 00:00:00,2022-05-20,2022-05-23,3,,Condition satisfactory.,satisfactory,Satisfactory,N/A,,,7.1,14.0,0.2,0.1,1.1,12.0,0.4,0.0,0.1,0.0,0.1,0.1,0.0,0.3,17.0,5.2,266.0,5.1,2.7,0.0,0.1,9.5,,0.0,,473.4,,,,,,,,,,,,,10,,0.1,,Normal
,CLEVELAND POTASH - INFRASTRUCTURE,,CEN_CPL_INFRASTRUC,,4750520,FUCHS RENOLIN CLP GEAR OIL,23/05/2022 00:00:00,2022-05-20,2022-05-23,3,,Visible debris present. Potassium suggests ingress of environmental contamination. Wear appears satisfactory. Advice : Resample at the next service intervention. ,iron,Wear Metals,Training,,,14.0,29.0,0.2,0.2,4.9,59.0,0.0,0.3,0.1,0.0,0.5,0.1,0.0,0.3,43.0,12.0,289.0,9.2,8.3,0.0,0.1,26.0,,0.0,,452.7,,,,,,,,,,,,,10,,0.1,,Caution
,CLEVELAND POTASH - INFRASTRUCTURE,,CEN_CPL_INFRASTRUC,,4750529,FUCHS RENOLIN CLP GEAR OIL,23/05/2022 00:00:00,2022-05-20,2022-05-23,3,,Condition satisfactory.,satisfactory,Satisfactory,N/A,,,9.6,12.0,0.4,0.1,4.4,5.6,0.1,0.4,0.0,0.0,0.1,0.1,0.0,0.1,13.0,4.2,298.0,7.3,4.3,0.0,0.1,8.0,,0.0,,470.5,,,,,,,,,,,,,10,,0.1,,Normal
,CLEVELAND POTASH - INFRASTRUCTURE,,CEN_CPL_INFRASTRUC,,4750531,FUCHS RENOLIN CLP GEAR OIL,23/05/2022 00:00:00,2022-05-20,2022-05-23,3,,Visible debris present. Potassium suggests ingress of environmental contamination. Wear appears satisfactory. Advice : Resample at the next service intervention. ,iron,Wear Metals,Training,,,52.0,46.0,0.9,0.7,12.0,48.0,0.3,0.2,0.1,0.0,0.3,0.1,0.0,0.2,58.0,18.0,311.0,9.3,19.0,0.3,0.7,41.0,,0.0,,469.2,,,,,,,,,,,,,10,,0.1,,Caution
,CLEVELAND POTASH - INFRASTRUCTURE,,CEN_CPL_INFRASTRUC,,4763871,FUCHS RENOLIN CLP GEAR OIL,23/05/2022 00:00:00,2022-05-20,2022-05-23,3,,Condition satisfactory.,satisfactory,Satisfactory,N/A,,,16.0,27.0,0.8,0.3,2.0,36.0,0.0,0.0,0.0,0.0,0.3,0.2,0.0,0.3,5.5,1.5,330.0,9.0,7.3,0.0,0.3,4.8,,0.0,,476.9,,,,,,,,,,,,,10,,0.1,,Normal
,CLEVELAND POTASH - INFRASTRUCTURE,,CEN_CPL_INFRASTRUC,,4763873,FUCHS RENOLIN CLP GEAR OIL,23/05/2022 00:00:00,2022-05-20,2022-05-23,3,,Condition satisfactory.,satisfactory,Satisfactory,N/A,,,16.0,21.0,0.6,0.3,1.6,29.0,0.0,0.4,0.0,0.0,0.3,0.1,0.0,0.5,7.0,1.4,305.0,8.2,5.7,0.0,0.2,4.0,,0.0,,480.2,,,,,,,,,,,,,10,,0.1,,Normal
,CLEVELAND POTASH - INFRASTRUCTURE,,CEN_CPL_INFRASTRUC,,4763874,FUCHS RENOLIN CLP GEAR OIL,23/05/2022 00:00:00,2022-05-20,2022-05-23,3,,Condition satisfactory.,satisfactory,Satisfactory,N/A,,,14.0,25.0,0.5,0.2,1.5,26.0,1.5,1.5,0.0,0.0,0.3,0.2,0.0,0.7,5.9,1.5,308.0,8.1,5.5,0.0,0.2,3.3,,0.0,,464.7,,,,,,,,,,,,,10,,0.1,,Normal
,CLEVELAND POTASH - INFRASTRUCTURE,,CEN_CPL_INFRASTRUC,,5174262,FUCHS RENOLIN CLP GEAR OIL,23/05/2022 00:00:00,2022-05-20,2022-05-23,3,,Condition satisfactory.,satisfactory,Satisfactory,N/A,,,5.0,11.0,0.0,0.0,0.7,7.4,0.0,0.2,0.1,0.0,0.0,0.0,0.0,0.0,5.2,1.4,290.0,7.1,2.3,0.0,0.1,3.0,,0.0,,461.0,,,,,,,,,,,,,10,,0.1,,Normal
,CLEVELAND POTASH - INFRASTRUCTURE,,CEN_CPL_INFRASTRUC,,5174263,FUCHS RENOLIN CLP GEAR OIL,23/05/2022 00:00:00,2022-05-20,2022-05-23,3,,Condition satisfactory.,satisfactory,Satisfactory,N/A,,,9.7,35.0,0.4,0.5,1.8,61.0,0.0,0.2,0.0,0.0,0.4,0.1,0.0,0.2,7.6,2.5,302.0,8.1,4.6,0.1,0.1,6.4,,0.0,,476.0,,,,,,,,,,,,,10,,0.1,,Normal
,CLEVELAND POTASH - INFRASTRUCTURE,,CEN_CPL_INFRASTRUC,,5174264,FUCHS RENOLIN CLP GEAR OIL,23/05/2022 00:00:00,2022-05-20,2022-05-23,3,,Condition satisfactory.,satisfactory,Satisfactory,N/A,,,16.0,24.0,0.4,0.2,1.8,39.0,0.2,0.4,0.0,0.0,0.2,0.1,0.0,0.3,35.0,11.0,287.0,8.2,4.6,0.0,0.0,22.0,,0.0,,454.1,,,,,,,,,,,,,10,,0.1,,Normal
,CLEVELAND POTASH - INFRASTRUCTURE,,CEN_CPL_INFRASTRUC,,4744175,FUCHS RENOLIN CLP GEAR OIL,24/05/2022 00:00:00,2022-05-20,2022-05-24,4,,Wear appears satisfactory. No significant contamination. Advise monitor at the recommended sampling period.,satisfactory,Satisfactory,N/A,,,23.0,20.0,0.0,0.9,28.0,62.0,2.0,0.0,0.1,0.0,0.4,0.0,0.0,0.2,19.0,5.3,270.0,9.2,44.0,0.0,0.3,14.0,,0.0,,492.3,,,,,,,,,,,,,12,,0.1,,Normal
,CLEVELAND POTASH - INFRASTRUCTURE,,CEN_CPL_INFRASTRUC,,5646645,FUCHS RENOLIN CLP GEAR OIL,24/05/2022 00:00:00,2022-05-20,2022-05-24,4,,The Sodium and Potassium level suggests Clay/Potash contamination. Silicon evident suggesting possible ingress of environmental contamination or a Silicon based product (e.g.  Silicon grease/assembly compound). Wear appears satisfactory. Advice : Change fluid and check unit for source of contamination.,iron,Wear Metals,Training,,,220.0,108.0,8.7,1.5,26.0,222.0,1.1,0.3,0.2,0.0,1.9,2.1,0.1,0.5,31.0,15.0,342.0,10.0,22.0,0.6,1.3,115.0,,0.0,,483.6,,,,,,,,,,,,,23,,0.1,,Serious
,CLEVELAND POTASH - INFRASTRUCTURE,,CEN_CPL_INFRASTRUC,,4750518,FUCHS RENOLIN CLP GEAR OIL,28/05/2022 00:00:00,2022-05-27,2022-05-28,1,,Condition satisfactory.,satisfactory,Satisfactory,N/A,,,7.5,8.9,0.4,0.1,2.1,5.6,0.4,0.0,0.0,0.0,0.1,0.1,0.0,0.2,31.0,7.0,270.0,8.2,15.0,0.0,0.1,10.0,,0.1,,455.2,,,,,,,,,,,,,10,,0.1,,Normal
,CLEVELAND POTASH - INFRASTRUCTURE,,CEN_CPL_INFRASTRUC,,4791211,FUCHS RENOLIN CLP GEAR OIL,28/05/2022 00:00:00,2022-05-27,2022-05-28,1,,Condition satisfactory.,satisfactory,Satisfactory,N/A,,,26.0,43.0,0.7,1.3,11.0,88.0,0.9,0.0,0.0,0.0,0.6,0.2,0.0,1.8,43.0,11.0,306.0,11.0,17.0,0.4,0.2,23.0,,0.0,,486.0,,,,,,,,,,,,,11,,0.1,,Normal
,CLEVELAND POTASH - INFRASTRUCTURE,,CEN_CPL_INFRASTRUC,,4791212,FUCHS RENOLIN CLP GEAR OIL,28/05/2022 00:00:00,2022-05-27,2022-05-28,1,,Condition satisfactory.,satisfactory,Satisfactory,N/A,,,27.0,33.0,0.4,0.7,7.4,69.0,2.0,0.0,0.0,0.0,0.5,0.2,0.0,1.0,39.0,9.8,302.0,11.0,18.0,0.5,0.3,21.0,,0.0,,484.5,,,,,,,,,,,,,10,,0.1,,Normal
,CLEVELAND POTASH - INFRASTRUCTURE,,CEN_CPL_INFRASTRUC,,5174262,FUCHS RENOLIN CLP GEAR OIL,28/05/2022 00:00:00,2022-05-27,2022-05-28,1,,Condition satisfactory.,satisfactory,Satisfactory,N/A,,,5.4,13.0,0.8,1.0,16.0,87.0,1.5,0.0,0.0,0.0,0.6,0.2,0.0,0.1,17.0,2.6,286.0,9.8,32.0,0.3,0.8,5.6,,0.0,,493.2,,,,,,,,,,,,,10,,0.1,,Normal
,CLEVELAND POTASH - INFRASTRUCTURE,,CEN_CPL_INFRASTRUC,,4750519,FUCHS RENOLIN CLP GEAR OIL,30/05/2022 00:00:00,2022-05-27,2022-05-30,3,,Potassium consistent with Clay/Potash ingress. Wear appears satisfactory. Advice : Resample at the next service intervention.,potassium,Contamination,Appraisal,,,11.0,24.0,0.4,0.4,5.2,101.0,0.0,0.0,0.3,0.0,0.8,0.1,0.1,0.6,56.0,15.0,289.0,11.0,13.0,0.0,0.3,27.0,,0.0,,477.9,,,,,,,,,,,,,10,,0.1,,Caution
,CLEVELAND POTASH - INFRASTRUCTURE,,CEN_CPL_INFRASTRUC,,4791213,FUCHS RENOLIN CLP GEAR OIL,30/05/2022 00:00:00,2022-05-27,2022-05-30,3,,Condition satisfactory.,satisfactory,Satisfactory,N/A,,,18.0,37.0,0.3,0.7,6.1,69.0,0.0,0.0,0.4,0.0,0.4,0.1,0.0,1.1,19.0,5.0,301.0,11.0,12.0,0.3,0.2,10.0,,0.0,,480.8,,,,,,,,,,,,,10,,0.1,,Normal
,CLEVELAND POTASH - INFRASTRUCTURE,,CEN_CPL_INFRASTRUC,,5653190,FUCHS RENOLIN CLP GEAR OIL,30/05/2022 00:00:00,2022-05-27,2022-05-30,3,,Visible debris present (metal / metal-like particles). Advice : Possible sampling problem; advise resample to confirm.,visible ,Possible Sample Issue,Training,,,9.6,9.6,0.0,2.5,0.4,79.0,0.0,0.0,1.0,0.0,0.8,0.2,0.0,0.1,40.0,7.1,260.0,10.0,15.0,0.0,0.2,12.0,,0.0,,472.4,,,,,,,,,,,,,10,,0.1,,Serious
