Repository: richard-raithel/azure_anomaly

# Azure Anomaly Detection Workflow

## Overview

This project provides a comprehensive workflow for detecting anomalies in datasets using Azure Cognitive Services for Anomaly Detection. The workflow includes scripts for data preprocessing, anomaly detection, visualization, and summarization. It supports both univariate and multivariate anomaly detection.

---

## Features
- **Data Preprocessing**:
  - Normalize and filter raw data (`filter_data.py`, `filter_data_normalize.py`).
  - Extract frequent patterns (`find_frequent.py`).
  - Fetch data from Azure Blob Storage (`get_blob_data.py`).

- **Anomaly Detection**:
  - Univariate anomaly detection (`sample_univariate_detect.py`).

File: data/top_n/FuchsRenolinClpGearOil.csv (part 5 of 17)
3,0.3,0.0,195.0,48.0,194.0,2.1,51.0,0.3,0.2,5.2,,0.0,,482.3,,,,,,,,,,,,,157,0.19,0.1,,Caution
,BRITISH STEEL - SCUNTHORPE,,STEELMAKINGCRANES,,570484,FUCHS RENOLIN CLP GEAR OIL,20/10/2022 00:00:00,2022-10-17,2022-10-20,3,,High Aluminium evident indicating possible bearing/casing wear or Aluminium based grease source. The level of Lead suggests possible wear of a bearing or bush type material. Advice : Resample at the next service intervention. Sample appears unsuitable for ISO code.  ,lead,Wear Metals,Training,,,6.9,60.0,41.0,0.6,0.4,68.0,65.0,0.0,0.4,0.0,8.7,1.5,0.2,0.7,272.0,80.0,280.0,1.8,55.0,0.4,0.0,4.2,,0.0,,468.8,,,,,,,,,,,,,50,0.21,0.1,,Caution
,CLEVELAND POTASH,,CPL_CONVEYORS,,5094728,FUCHS RENOLIN CLP GEAR OIL,07/04/2022 00:00:00,2022-04-06,2022-04-07,1,,Wear appears satisfactory. No significant contamination. Advise monitor at the recommended sampling period.,satisfactory,Satisfactory,N/A,,,20.0,20.0,4.2,0.5,7.8,32.0,0.3,0.0,0.0,3.0,0.4,0.1,0.0,0.5,12.0,3.8,264.0,23.0,11.0,0.1,2.3,14.0,,0.0,,467.4,,,,,,,,,,,,,10,,0.1,,Normal
,CLEVELAND POTASH,,CPL_CONVEYORS,,5174267,FUCHS RENOLIN CLP GEAR OIL,07/04/2022 00:00:00,2022-04-06,2022-04-07,1,,Visible debris present. Potassium suggests ingress of environmental contamination. Wear appears satisfactory. Advice : Resample at the next service intervention. ,iron,Wear Metals,Training,,,26.0,28.0,0.7,0.2,5.5,35.0,0.0,2.3,0.1,0.0,0.3,0.1,0.1,0.6,54.0,16.0,273.0,10.0,12.0,0.6,1.3,33.0,,0.0,8432.0,474.8,,,,,,,,,,,,,10,,0.1,,Caution
,CLEVELAND POTASH - INFRASTRUCTURE,,CEN_CPL_INFRASTRUC,,5653191,FUCHS RENOLIN CLP GEAR OIL,06/07/2022 00:00:00,2022-07-05,2022-07-06,1,,Condition satisfactory.,satisfactory,Satisfactory,N/A,,,4.6,25.0,0.4,1.5,1.4,191.0,1.2,0.3,0.3,0.0,1.2,0.2,0.1,0.2,100.0,4.4,308.0,11.0,24.0,1.3,0.3,7.1,,0.0,,468.8,,,,,,,,,,,,,28,,0.1,,Normal
,CLEVELAND POTASH - INFRASTRUCTURE,,CEN_CPL_INFRASTRUC,,5653193,FUCHS RENOLIN CLP GEAR OIL,06/07/2022 00:00:00,2022-07-05,2022-07-06,1,,The level of Iron is higher than expected and suggests wear of gear or shaft type material. Advice : Change oil if not changed when sampled.,iron,Wear Metals,Training,,,10.0,23.0,0.6,3.8,6.6,467.0,1.1,0.0,0.4,0.0,2.1,0.3,0.1,0.2,68.0,7.0,301.0,11.0,25.0,2.0,0.1,13.0,,0.0,,421.6,,,,,,,,,,,,,33,,0.1,,Serious
,CLEVELAND POTASH - INFRASTRUCTURE,,CEN_CPL_INFRASTRUC,,5653194,FUCHS RENOLIN CLP GEAR OIL,06/07/2022 00:00:00,2022-07-05,2022-07-06,1,,Condition satisfactory.,satisfactory,Satisfactory,N/A,,,2.4,9.2,0.1,1.3,0.4,56.0,0.0,0.2,0.2,0.0,0.5,0.1,0.0,0.1,22.0,3.6,224.0,9.0,7.1,0.2,0.1,7.1,,0.0,,477.5,,,,,,,,,,,,,10,,0.1,,Normal
,CLEVELAND POTASH - INFRASTRUCTURE,,CEN_CPL_INFRASTRUC,,4725633,FUCHS RENOLIN CLP GEAR OIL,08/07/2022 00:00:00,2022-07-06,2022-07-08,2,,Condition satisfactory.,satisfactory,Satisfactory,N/A,,,4.5,28.0,1.5,1.7,2.4,25.0,0.1,0.8,0.4,0.0,0.3,0.1,0.0,0.8,33.0,6.0,364.0,13.0,7.1,0.2,0.2,11.0,,0.1,,478.2,,,,,,,,,,,,,10,,0.1,,Normal
,CLEVELAND POTASH - INFRASTRUCTURE,,CEN_CPL_INFRASTRUC,,4725634,FUCHS RENOLIN CLP GEAR OIL,08/07/2022 00:00:00,2022-07-06,2022-07-08,2,,Condition satisfactory.,satisfactory,Satisfactory,N/A,,,2.7,16.0,0.4,0.1,1.1,11.0,0.4,0.3,0.3,0.0,0.1,0.1,0.0,0.4,16.0,3.8,283.0,7.9,3.1,0.0,0.1,8.7,,0.1,,470.0,,,,,,,,,,,,,10,,0.1,,Normal
,CLEVELAND POTASH - INFRASTRUCTURE,,CEN_CPL_INFRASTRUC,,4731323,FUCHS RENOLIN CLP GEAR OIL,08/07/2022 00:00:00,2022-07-06,2022-07-08,2,,Condition satisfactory.,satisfactory,Satisfactory,N/A,,,17.0,16.0,0.2,0.8,26.0,57.0,2.5,1.0,0.5,0.0,0.4,0.0,0.0,0.9,16.0,3.8,251.0,10.0,41.0,0.1,0.3,10.0,,0.0,,493.5,,,,,,,,,,,,,10,,0.1,,Normal
,CLEVELAND POTASH - INFRASTRUCTURE,,CEN_CPL_INFRASTRUC,,4731348,FUCHS RENOLIN CLP GEAR OIL,08/07/2022 00:00:00,2022-07-06,2022-07-08,2,,Condition satisfactory.,satisfactory,Satisfactory,N/A,,,0.0,14.0,0.4,0.1,0.9,21.0,0.8,0.3,0.1,0.0,0.1,0.0,0.0,0.4,7.8,1.8,277.0,8.4,4.0,0.2,0.1,4.0,,0.1,,474.3,,,,,,,,,,,,,10,,0.1,,Normal
,CLEVELAND POTASH - INFRASTRUCTURE,,CEN_CPL_INFRASTRUC,,4731349,FUCHS RENOLIN CLP GEAR OIL,08/07/2022 00:00:00,2022-07-06,2022-07-08,2,,Condition satisfactory.,satisfactory,Satisfactory,N/A,,,5.7,35.0,0.8,0.7,1.8,68.0,1.1,1.3,0.2,0.0,0.4,0.1,0.0,0.7,12.0,2.0,270.0,8.5,6.4,0.2,0.2,6.8,,0.1,,477.7,,,,,,,,,,,,,21,,0.1,,Normal
,CLEVELAND POTASH - INFRASTRUCTURE,,CEN_CPL_INFRASTRUC,,4744175,FUCHS RENOLIN CLP GEAR OIL,08/07/2022 00:00:00,2022-07-06,2022-07-08,2,,Condition satisfactory.,satisfactory,Satisfactory,N/A,,,21.0,20.0,0.4,0.9,29.0,64.0,2.9,0.3,0.2,0.0,0.4,0.0,0.0,0.7,17.0,3.9,273.0,11.0,46.0,0.1,0.3,12.0,,0.1,,491.8,,,,,,,,,,,,,12,,0.1,,Normal
,CLEVELAND POTASH - INFRASTRUCTURE,,CEN_CPL_INFRASTRUC,,4772943,FUCHS RENOLIN CLP GEAR OIL,08/07/2022 00:00:00,2022-07-06,2022-07-08,2,,Condition satisfactory.,satisfactory,Satisfactory,N/A,,,0.7,18.0,0.7,0.2,1.5,37.0,0.7,0.8,0.1,0.0,0.3,0.1,0.0,0.8,11.0,2.5,293.0,8.8,5.5,0.1,0.1,5.4,,0.0,,475.0,,,,,,,,,,,,,10,,0.1,,Normal
,CLEVELAND POTASH - INFRASTRUCTURE,,CEN_CPL_INFRASTRUC,,4731251,FUCHS RENOLIN CLP GEAR OIL,20/07/2022 00:00:00,2022-07-18,2022-07-20,2,,Condition satisfactory.,satisfactory,Satisfactory,N/A,,,12.0,57.0,0.2,2.4,13.0,14.0,0.4,0.0,0.1,0.0,0.2,0.1,0.1,0.4,28.0,7.0,339.0,8.0,20.0,0.2,0.6,12.0,,0.0,,458.4,,,,,,,,,,,,,10,,0.1,,Normal
,CLEVELAND POTASH - INFRASTRUCTURE,,CEN_CPL_INFRASTRUC,,4731276,FUCHS RENOLIN CLP GEAR OIL,20/07/2022 00:00:00,2022-07-18,2022-07-20,2,,Visible debris present. Potassium consistent with Clay/Potash ingress. Silicon evident suggesting possible ingress of environmental contamination or a Silicon based product (e.g.  Silicon grease/assembly compound). Wear appears satisfactory. Advice : Change fluid and check unit for source of contamination.  ,iron,Wear Metals,Training,,,42.0,134.0,1.0,1.9,10.0,51.0,0.5,0.3,0.3,0.0,0.5,0.6,0.1,0.8,73.0,20.0,270.0,12.0,13.0,0.5,0.3,48.0,,0.1,,483.8,,,,,,,,,,,,,10,,0.1,,Serious
,CLEVELAND POTASH - INFRASTRUCTURE,,CEN_CPL_INFRASTRUC,,4731285,FUCHS RENOLIN CLP GEAR OIL,20/07/2022 00:00:00,2022-07-18,2022-07-20,2,,Potassium consistent with Clay/Potash ingress. Silicon evident suggesting possible ingress of environmental contamination or a Silicon based product (e.g.  Silicon grease/assembly compound). Wear appears satisfactory. Advice : Change fluid and check unit for source of contamination. ,iron,Wear Metals,Training,,,35.0,90.0,0.3,2.5,17.0,25.0,0.0,0.4,0.3,0.0,0.3,0.1,0.1,1.7,107.0,30.0,299.0,9.9,33.0,0.2,0.3,62.0,,0.1,,468.6,,,,,,,,,,,,,10,,0.1,,Serious
,CLEVELAND POTASH - INFRASTRUCTURE,,CEN_CPL_INFRASTRUC,,4746191,FUCHS RENOLIN CLP GEAR OIL,20/07/2022 00:00:00,2022-07-18,2022-07-20,2,,Condition satisfactory.,satisfactory,Satisfactory,N/A,,,6.2,14.0,0.0,0.1,0.9,9.1,0.0,0.2,0.2,0.0,0.1,0.1,0.0,0.2,16.0,3.3,297.0,5.9,3.7,0.1,0.1,6.4,,0.1,,467.1,,,,,,,,,,,,,10,,0.1,,Normal
,CLEVELAND POTASH - INFRASTRUCTURE,,CEN_CPL_INFRASTRUC,,4746192,FUCHS RENOLIN CLP GEAR OIL,20/07/2022 00:00:00,2022-07-18,2022-07-20,2,,Condition satisfactory.,satisfactory,Satisfactory,N/A,,,5.1,7.2,0.0,0.1,0.8,6.7,0.0,0.3,0.1,0.0,0.1,0.1,0.0,0.2,13.0,2.2,290.0,5.5,3.3,0.2,0.2,4.3,,0.0,,446.2,,,,,,,,,,,,,10,,0.1,,Normal
,CLEVELAND POTASH - INFRASTRUCTURE,,CEN_CPL_INFRASTRUC,,4750524,FUCHS RENOLIN CLP GEAR OIL,20/07/2022 00:00:00,2022-07-18,2022-07-20,2,,Condition satisfactory.,satisfactory,Satisfactory,N/A,,,16.0,13.0,1.0,1.3,2.6,50.0,0.0,0.0,0.5,0.0,0.6,0.4,0.0,0.6,49.0,7.2,271.0,11.0,12.0,0.2,5.0,16.0,,0.0,,479.3,,,,,,,,,,,,,10,,0.1,,Normal
,CLEVELAND POTASH - INFRASTRUCTURE,,CEN_CPL_INFRASTRUC,,4750529,FUCHS RENOLIN CLP GEAR OIL,20/07/2022 00:00:00,2022-07-18,2022-07-20,2,,Condition satisfactory.,satisfactory,Satisfactory,N/A,,,6.3,9.2,0.0,0.1,2.9,2.7,0.0,0.8,0.1,0.0,0.1,0.0,0.0,0.1,11.0,1.9,295.0,6.7,3.3,0.1,0.1,3.8,,0.0,,465.5,,,,,,,,,,,,,10,,0.1,,Normal
,CLEVELAND POTASH - INFRASTRUCTURE,,CEN_CPL_INFRASTRUC,,4750531,FUCHS RENOLIN CLP GEAR OIL,20/07/2022 00:00:00,2022-07-18,2022-07-20,2,,Potassium consistent with Clay/Potash ingress. Wear appears satisfactory. Advice : Resample at the next service intervention.,potassium,Contamination,Appraisal,,,41.0,39.0,0.5,0.6,9.6,41.0,0.1,0.4,0.4,0.0,0.3,0.1,0.0,0.3,46.0,13.0,294.0,9.0,18.0,0.2,0.6,31.0,,0.0,,474.1,,,,,,,,,,,,,10,,0.1,,Caution
,CLEVELAND POTASH - INFRASTRUCTURE,,CEN_CPL_INFRASTRUC,,4750537,FUCHS RENOLIN CLP GEAR OIL,20/07/2022 00:00:00,2022-07-18,2022-07-20,2,,Condition satisfactory.,satisfactory,Satisfactory,N/A,,,19.0,35.0,0.1,0.5,1.5,49.0,0.3,0.6,0.4,0.0,0.4,0.1,0.1,1.2,35.0,7.9,261.0,7.5,12.0,0.4,1.7,17.0,,0.1,,461.7,,,,,,,,,,,,,19,,0.1,,Normal
,CLEVELAND POTASH - INFRASTRUCTURE,,CEN_CPL_INFRASTRUC,,4750539,FUCHS RENOLIN CLP GEAR OIL,20/07/2022 00:00:00,2022-07-18,2022-07-20,2,,Condition satisfactory.,satisfactory,Satisfactory,N/A,,,4.0,28.0,4.6,5.9,1.5,201.0,0.0,0.4,0.5,0.0,1.3,0.6,0.1,0.7,22.0,2.4,250.0,3.9,16.0,0.5,8.6,2.9,,0.0,,499.7,,,,,,,,,,,,,127,,0.1,,Normal
,CLEVELAND POTASH - INFRASTRUCTURE,,CEN_CPL_INFRASTRUC,,5103573,FUCHS RENOLIN CLP GEAR OIL,20/07/2022 00:00:00,2022-07-18,2022-07-20,2,,Condition satisfactory.,satisfactory,Satisfactory,N/A,,,31.0,19.0,0.4,0.5,2.5,42.0,0.2,0.4,0.1,0.0,0.3,0.2,0.1,1.4,17.0,2.8,290.0,9.5,13.0,0.1,0.3,12.0,,0.1,,480.7,,,,,,,,,,,,,10,,0.1,,Normal
,CLEVELAND POTASH - INFRASTRUCTURE,,CEN_CPL_INFRASTRUC,,5174263,FUCHS RENOLIN CLP GEAR OIL,20/07/2022 00:00:00,2022-07-18,2022-07-20,2,,Condition satisfactory.,satisfactory,Satisfactory,N/A,,,5.0,11.0,0.2,0.9,9.2,46.0,0.0,0.7,0.3,0.0,0.3,0.1,0.0,0.2,14.0,1.7,311.0,8.5,16.0,0.2,0.3,4.2,,0.0,,481.4,,,,,,,,,,,,,10,,0.1,,Normal
,CLEVELAND POTASH - INFRASTRUCTURE,,CEN_CPL_INFRASTRUC,,5174264,FUCHS RENOLIN CLP GEAR OIL,20/07/2022 00:00:00,2022-07-18,2022-07-20,2,,Visible debris present. The Sodium and Potassium level suggests Clay/Potash contamination. Wear appears satisfactory. Advice : Change fluid and check unit for source of contamination.   ,sodium,Contamination,Appraisal,,,91.0,75.0,17.0,1.4,6.3,188.0,0.0,0.3,0.3,0.0,1.6,2.0,0.1,0.6,53.0,8.0,329.0,9.6,47.0,0.7,8.1,44.0,,0.0,,520.4,,,,,,,,,,,,,18,,0.1,,Serious
,CLEVELAND POTASH - INFRASTRUCTURE,,CEN_CPL_INFRASTRUC,,5465202,FUCHS RENOLIN CLP GEAR OIL,20/07/2022 00:00:00,2022-07-18,2022-07-20,2,,Condition satisfactory.,satisfactory,Satisfactory,N/A,,,7.2,20.0,0.6,0.3,1.9,122.0,0.0,0.1,0.3,0.0,1.1,0.3,0.0,0.4,18.0,2.9,301.0,6.0,4.8,0.2,0.4,5.3,,0.0,,474.1,,,,,,,,,,,,,10,,0.1,,Normal
,CLEVELAND POTASH - INFRASTRUCTURE,,CEN_CPL_INFRASTRUC,,5465203,FUCHS RENOLIN CLP GEAR OIL,20/07/2022 00:00:00,2022-07-18,2022-07-20,2,,Potassium consistent with Clay/Potash ingress. Wear appears satisfactory. Advice : Resample at the next service intervention.,potassium,Contamination,Appraisal,,,41.0,38.0,0.6,1.1,8.5,258.0,0.4,1.1,0.1,0.0,1.8,0.2,0.0,0.3,12.0,3.0,336.0,11.0,10.0,2.6,0.1,27.0,,0.0,,480.5,,,,,,,,,,,,,23,,0.1,,Caution
,CLEVELAND POTASH - INFRASTRUCTURE,,CEN_CPL_INFRASTRUC,,5103572,FUCHS RENOLIN CLP GEAR OIL,21/07/2022 00:00:00,2022-07-18,2022-07-21,3,,Visible debris present. Sodium and potassium suggest ingress of potash contamination. Wear appears satisfactory. Advice : Change fluid and check unit for source of contamination. ,sodium,Contamination,Appraisal,,,279.0,41.0,4.0,0.5,13.0,101.0,0.9,0.0,0.7,0.0,1.2,0.8,0.1,3.1,68.0,18.0,282.0,12.0,71.0,0.7,4.1,132.0,,0.0,,484.1,,,,,,,,,,,,,10,,0.1,,Serious
,CLEVELAND POTASH - INFRASTRUCTURE,,CEN_CPL_INFRASTRUC,,5174262,FUCHS RENOLIN CLP GEAR OIL,21/07/2022 00:00:00,2022-07-18,2022-07-21,3,,High viscosity noted. Visible debris present. The Sodium and Potassium level suggests Clay/Potash contamination. Wear appears satisfactory. Advice : Change fluid and check unit for source of contamination.,viscosity,Fluid Condition,Training,,,91.0,73.0,16.0,1.2,5.7,174.0,0.0,0.4,0.4,0.0,1.6,1.9,0.1,0.7,62.0,7.6,331.0,10.0,51.0,0.5,8.2,43.0,,0.0,,559.8,,,,,,,,,,,,,10,,0.1,,Serious
,CLEVELAND POTASH - INFRASTRUCTURE,,CEN_CPL_INFRASTRUC,,4731272,FUCHS RENOLIN CLP GEAR OIL,01/08/2022 00:00:00,2022-07-29,2022-08-01,3,,Condition satisfactory.,satisfactory,Satisfactory,N/A,,,14.0,34.0,0.1,0.3,2.2,26.0,0.7,0.0,0.6,0.0,0.2,0.1,0.0,0.1,8.5,1.1,294.0,9.5,6.9,0.1,0.5,3.4,,0.1,,477.3,,,,,,,,,,,,,10,,0.1,,Normal
,CLEVELAND POTASH - INFRASTRUCTURE,,CEN_CPL_INFRASTRUC,,4731296,FUCHS RENOLIN CLP GEAR OIL,01/08/2022 00:00:00,2022-07-29,2022-08-01,3,,Condition satisfactory.,satisfactory,Satisfactory,N/A,,,22.0,36.0,0.6,0.5,3.4,47.0,1.5,0.0,0.7,0.0,0.3,0.2,0.0,0.2,11.0,2.4,302.0,9.1,12.0,0.2,0.7,6.4,,0.0,,480.3,,,,,,,,,,,,,10,,0.1,,Normal
,CLEVELAND POTASH - INFRASTRUCTURE,,CEN_CPL_INFRASTRUC,,4743952,FUCHS RENOLIN CLP GEAR OIL,01/08/2022 00:00:00,2022-07-29,2022-08-01,3,,Condition satisfactory.,satisfactory,Satisfactory,N/A,,,9.9,19.0,0.1,0.4,2.0,16.0,0.0,0.0,0.3,0.0,0.1,0.0,0.0,0.1,3.1,1.4,304.0,7.6,5.4,0.1,0.1,2.0,,0.0,,463.8,,,,,,,,,,,,,10,,0.1,,Normal
,CLEVELAND POTASH - INFRASTRUCTURE,,CEN_CPL_INFRASTRUC,,4743955,FUCHS RENOLIN CLP GEAR OIL,01/08/2022 00:00:00,2022-07-29,2022-08-01,3,,Condition satisfactory.,satisfactory,Satisfactory,N/A,,,17.0,38.0,0.7,1.8,7.2,50.0,0.0,1.6,1.4,0.0,1.2,1.2,1.6,0.6,114.0,5.2,299.0,13.0,24.0,2.5,1.6,13.0,,1.5,,481.6,,,,,,,,,,,,,11,,0.1,,Normal
,CLEVELAND POTASH - INFRASTRUCTURE,,CEN_CPL_INFRASTRUC,,4744020,FUCHS RENOLIN CLP GEAR OIL,01/08/2022 00:00:00,2022-07-29,2022-08-01,3,,Condition satisfactory.,satisfactory,Satisfactory,N/A,,,11.0,6.7,0.1,0.2,1.2,2.9,0.0,0.0,0.3,0.0,0.1,0.1,0.0,0.3,8.0,0.5,245.0,4.9,5.0,0.1,0.2,1.4,,0.1,,470.9,,,,,,,,,,,,,10,,0.1,,Normal
,CLEVELAND POTASH - INFRASTRUCTURE,,CEN_CPL_INFRASTRUC,,4744022,FUCHS RENOLIN CLP GEAR OIL,01/08/2022 00:00:00,2022-07-29,2022-08-01,3,,Condition satisfactory.,satisfactory,Satisfactory,N/A,,,32.0,11.0,0.3,0.3,1.2,21.0,0.0,0.0,0.1,0.0,0.2,0.1,0.0,0.1,3.4,0.9,274.0,8.2,19.0,0.2,0.3,4.6,,0.0,,482.7,,,,,,,,,,,,,10,,0.1,,Normal
,CLEVELAND POTASH - INFRASTRUCTURE,,CEN_CPL_INFRASTRUC,,4744042,FUCHS RENOLIN CLP GEAR OIL,01/08/2022 00:00:00,2022-07-29,2022-08-01,3,,Condition satisfactory.,satisfactory,Satisfactory,N/A,,,5.8,67.0,0.6,0.9,2.7,54.0,0.6,0.0,0.2,0.0,0.4,0.1,0.0,0.4,11.0,2.3,253.0,10.0,13.0,0.3,0.1,4.3,,0.0,,471.9,,,,,,,,,,,,,10,,0.1,,Normal
,CLEVELAND POTASH - INFRASTRUCTURE,,CEN_CPL_INFRASTRUC,,4744044,FUCHS RENOLIN CLP GEAR OIL,01/08/2022 00:00:00,2022-07-29,2022-08-01,3,,Condition satisfactory.,satisfactory,Satisfactory,N/A,,,1.9,15.0,0.3,1.3,0.8,16.0,0.0,1.4,1.3,0.0,1.0,1.2,1.6,0.0,101.0,1.2,287.0,9.1,13.0,1.7,1.4,3.5,,1.5,,468.4,,,,,,,,,,,,,10,,0.1,,Normal
,CLEVELAND POTASH - INFRASTRUCTURE,,CEN_CPL_INFRASTRUC,,4763878,FUCHS RENOLIN CLP GEAR OIL,01/08/2022 00:00:00,2022-07-29,2022-08-01,3,,Condition satisfactory.,satisfactory,Satisfactory,N/A,,,13.0,29.0,1.1,0.7,2.6,28.0,0.0,0.0,0.3,0.0,0.3,0.1,0.1,0.2,10.0,1.8,298.0,7.8,34.0,0.2,1.1,3.6,,0.0,,469.8,,,,,,,,,,,,,10,,0.1,,Normal
,CLEVELAND POTASH - INFRASTRUCTURE,,CEN_CPL_INFRASTRUC,,4763890,FUCHS RENOLIN CLP GEAR OIL,01/08/2022 00:00:00,2022-07-29,2022-08-01,3,,Condition satisfactory.,satisfactory,Satisfactory,N/A,,,7.8,22.0,0.0,0.4,1.9,15.0,0.0,0.0,0.4,0.0,0.1,0.0,0.0,0.4,5.5,0.4,310.0,7.7,8.9,0.0,0.1,1.6,,0.0,,463.3,,,,,,,,,,,,,10,,0.1,,Normal
,CLEVELAND POTASH - INFRASTRUCTURE,,CEN_CPL_INFRASTRUC,,4917422,FUCHS RENOLIN CLP GEAR OIL,01/08/2022 00:00:00,2022-07-29,2022-08-01,3,,Condition satisfactory.,satisfactory,Satisfactory,N/A,,,9.7,33.0,0.9,1.4,2.7,36.0,0.0,1.4,1.3,0.0,1.4,1.3,1.6,0.1,112.0,4.3,292.0,13.0,17.0,2.2,1.8,12.0,,1.5,,477.5,,,,,,,,,,,,,10,,0.1,,Normal
,CLEVELAND POTASH - INFRASTRUCTURE,,CEN_CPL_INFRASTRUC,,4917423,FUCHS RENOLIN CLP GEAR OIL,01/08/2022 00:00:00,2022-07-29,2022-08-01,3,,Condition satisfactory.,satisfactory,Satisfactory,N/A,,,13.0,40.0,0.1,0.2,2.4,33.0,0.2,0.8,0.2,0.0,0.3,0.1,0.0,0.1,16.0,3.9,278.0,8.7,15.0,0.2,0.1,10.0,,0.0,,471.7,,,,,,,,,,,,,10,,0.1,,Normal
,CLEVELAND POTASH - INFRASTRUCTURE,,CEN_CPL_INFRASTRUC,,4917424,FUCHS RENOLIN CLP GEAR OIL,01/08/2022 00:00:00,2022-07-29,2022-08-01,3,,Visible debris present. Silicon evident suggesting possible ingress of environmental contamination or a Silicon based product (e.g.  Silicon grease/assembly compound). Wear appears satisfactory. Advice : Resample at the next service intervention.,iron,Wear Metals,Training,,,5.1,95.0,0.2,3.9,11.0,30.0,0.0,0.1,0.2,0.0,0.2,0.0,0.1,6.8,14.0,4.3,291.0,11.0,17.0,0.0,0.2,5.8,,0.0,,481.8,,,,,,,,,,,,,10,,0.1,,Caution
,CLEVELAND POTASH - INFRASTRUCTURE,,CEN_CPL_INFRASTRUC,,4917425,FUCHS RENOLIN CLP GEAR OIL,01/08/2022 00:00:00,2022-07-29,2022-08-01,3,,Visible debris present. Potassium suggests ingress of environmental contamination. Wear appears satisfactory. Advice : Resample at the next service intervention. ,iron,Wear Metals,Training,,,38.0,76.0,0.9,2.4,5.9,111.0,0.0,1.4,1.5,0.0,1.5,1.7,1.6,0.8,133.0,11.0,302.0,14.0,21.0,3.5,1.8,38.0,,1.5,,528.1,,,,,,,,,,,,,10,,0.1,,Caution
,CLEVELAND POTASH - INFRASTRUCTURE,,CEN_CPL_INFRASTRUC,,4970003,FUCHS RENOLIN CLP GEAR OIL,01/08/2022 00:00:00,2022-07-29,2022-08-01,3,,Condition satisfactory.,satisfactory,Satisfactory,N/A,,,11.0,32.0,1.4,2.6,7.0,106.0,0.1,0.5,0.3,0.0,0.9,0.3,0.0,1.1,10.0,2.4,241.0,6.2,12.0,0.2,6.9,3.0,,0.0,,528.1,,,,,,,,,,,,,26,,0.1,,Normal
,CLEVELAND POTASH - INFRASTRUCTURE,,CEN_CPL_INFRASTRUC,,5389333,FUCHS RENOLIN CLP GEAR OIL,01/08/2022 00:00:00,2022-07-29,2022-08-01,3,,Condition satisfactory.,satisfactory,Satisfactory,N/A,,,5.8,82.0,14.0,1.3,2.3,38.0,0.4,0.6,0.2,0.0,0.2,0.0,0.0,0.1,11.0,4.1,243.0,3.9,40.0,0.2,1.6,6.7,,0.0,,470.9,,,,,,,,,,,,,10,,0.1,,Normal
,CLEVELAND POTASH - INFRASTRUCTURE,,CEN_CPL_INFRASTRUC,,5389334,FUCHS RENOLIN CLP GEAR OIL,01/08/2022 00:00:00,2022-07-29,2022-08-01,3,,Visible debris present. High viscosity noted. Since no abnormal wear; contamination may have occured at sampling. Advice : Re-confirm lubricant required / in use and system sampled and feedback if different to that stated on report. Resample at the next service intervention. ,viscosity,Fluid Condition,Training,,,12.0,47.0,2.4,4.7,8.0,138.0,0.0,1.9,1.3,0.0,2.1,1.6,1.6,1.6,114.0,3.4,267.0,12.0,23.0,2.5,13.0,5.4,,1.5,,539.7,,,,,,,,,,,,,41,,0.1,,Caution
,CLEVELAND POTASH - INFRASTRUCTURE,,CEN_CPL_INFRASTRUC,,5389419,FUCHS RENOLIN CLP GEAR OIL,01/08/2022 00:00:00,2022-07-29,2022-08-01,3,,Condition satisfactory.,satisfactory,Satisfactory,N/A,,,4.8,45.0,1.4,2.8,2.9,198.0,0.0,1.7,1.3,0.0,2.4,1.4,1.6,0.2,108.0,1.7,224.0,10.0,22.0,2.7,3.4,4.7,,1.5,,507.0,,,,,,,,,,,,,15,,0.1,,Normal
,CLEVELAND POTASH - INFRASTRUCTURE,,CEN_CPL_INFRASTRUC,,5619930,FUCHS RENOLIN CLP GEAR OIL,01/08/2022 00:00:00,2022-07-29,2022-08-01,3,,Visible debris present. Sodium suggests possible environmental contamination or contamination with a sodium based product. Wear appears satisfactory. Advice : Resample at the next service intervention.,iron,Wear Metals,Training,,,63.0,64.0,1.0,0.3,3.5,16.0,0.0,0.0,0.3,0.0,0.4,0.2,0.0,0.6,11.0,3.7,231.0,7.5,23.0,0.6,1.0,11.0,,0.1,,485.5,,,,,,,,,,,,,10,,0.1,,Caution
,CLEVELAND POTASH - INFRASTRUCTURE,,CEN_CPL_INFRASTRUC,,5619932,FUCHS RENOLIN CLP GEAR OIL,01/08/2022 00:00:00,2022-07-29,2022-08-01,3,,Condition satisfactory.,satisfactory,Satisfactory,N/A,,,7.2,15.0,0.2,0.6,2.3,33.0,0.0,0.2,0.4,0.0,0.2,0.0,0.0,0.0,2.9,1.6,177.0,5.2,16.0,1.1,0.6,2.2,,0.0,,469.5,,,,,,,,,,,,,10,,0.1,,Normal
,CLEVELAND POTASH - INFRASTRUCTURE,,CEN_CPL_INFRASTRUC,,4731341,FUCHS RENOLIN CLP GEAR OIL,02/08/2022 00:00:00,2022-07-29,2022-08-02,4,,Condition satisfactory.,satisfactory,Satisfactory,N/A,,,6.9,57.0,0.7,0.3,8.7,20.0,1.3,0.0,0.1,0.0,0.2,0.0,0.1,0.3,34.0,5.6,279.0,10.0,12.0,0.1,0.1,10.0,,0.0,,477.3,,,,,,,,,,,,,10,,0.1,,Normal
,CLEVELAND POTASH - INFRASTRUCTURE,,CEN_CPL_INFRASTRUC,,4750518,FUCHS RENOLIN CLP GEAR OIL,02/08/2022 00:00:00,2022-07-29,2022-08-02,4,,Condition satisfactory.,satisfactory,Satisfactory,N/A,,,9.0,12.0,0.1,0.0,2.0,4.6,0.6,0.7,0.1,0.0,0.1,0.0,0.1,0.2,24.0,7.3,297.0,8.5,5.0,0.1,0.1,14.0,,0.0,,475.2,,,,,,,,,,,,,10,,0.1,,Normal
,CLEVELAND POTASH - INFRASTRUCTURE,,CEN_CPL_INFRASTRUC,,4750519,FUCHS RENOLIN CLP GEAR OIL,02/08/2022 00:00:00,2022-07-29,2022-08-02,4,,Condition satisfactory.,satisfactory,Satisfactory,N/A,,,10.0,29.0,0.0,0.3,4.3,87.0,1.1,1.1,0.1,0.0,0.7,0.1,0.1,0.5,34.0,10.0,288.0,10.0,10.0,0.2,0.1,20.0,,0.0,,477.7,,,,,,,,,,,,,43,,0.1,,Normal
,CLEVELAND POTASH - INFRASTRUCTURE,,CEN_CPL_INFRASTRUC,,4750520,FUCHS RENOLIN CLP GEAR OIL,02/08/2022 00:00:00,2022-07-29,2022-08-02,4,,Condition satisfactory.,satisfactory,Satisfactory,N/A,,,11.0,30.0,0.0,0.3,4.3,84.0,0.0,0.0,0.0,0.0,0.6,0.1,0.0,0.5,31.0,9.7,280.0,11.0,10.0,0.1,0.2,19.0,,0.0,,476.9,,,,,,,,,,,,,16,,0.1,,Normal
,CLEVELAND POTASH - INFRASTRUCTURE,,CEN_CPL_INFRASTRUC,,5389942,FUCHS RENOLIN CLP GEAR OIL,02/08/2022 00:00:00,2022-07-29,2022-08-02,4,,Visible debris present. Potassium suggests ingress of environmental contamination. Wear appears satisfactory. Advice : Resample at the next service intervention. ,iron,Wear Metals,Training,,,56.0,57.0,29.0,0.7,1.8,76.0,0.6,0.0,0.1,0.0,0.7,0.3,0.0,0.3,37.0,7.1,319.0,12.0,59.0,0.4,1.6,29.0,,0.0,,512.8,,,,,,,,,,,,,10,,0.1,,Caution
,CLEVELAND POTASH - INFRASTRUCTURE,,CEN_CPL_INFRASTRUC,,4731339,FUCHS RENOLIN CLP GEAR OIL,03/08/2022 00:00:00,2022-07-29,2022-08-03,5,,Potassium consistent with Clay/Potash ingress. The level of Copper suggests wear of bearing; bush or bearing cage type material. Visible debris present. Advice : Change fluid and check unit for source of contamination.,copper,Wear Metals,Training,,,31.0,62.0,0.6,1.3,93.0,188.0,12.0,2.6,0.0,0.0,1.3,0.1,0.1,0.8,115.0,37.0,307.0,12.0,81.0,0.7,0.3,73.0,,0.0,,502.0,,,,,,,,,,,,,45,,0.1,,Serious
,CLEVELAND POTASH - INFRASTRUCTURE,,CEN_CPL_INFRASTRUC,,4970002,FUCHS RENOLIN CLP GEAR OIL,03/08/2022 00:00:00,2022-07-29,2022-08-03,5,,Visible debris present. Silicon evident suggesting possible ingress of environmental contamination or a Silicon based product (e.g.  Silicon grease/assembly compound). Wear appears satisfactory. Advice : Resample at the next service intervention.,iron,Wear Metals,Training,,,21.0,102.0,16.0,1.5,2.8,49.0,1.8,0.9,0.2,0.0,0.3,0.2,0.1,0.1,20.0,8.2,265.0,4.1,45.0,0.2,5.3,18.0,,0.0,,526.9,,,,,,,,,,,,,24,,0.1,,Caution
,CLEVELAND POTASH - INFRASTRUCTURE,,CEN_CPL_INFRASTRUC,,5389941,FUCHS RENOLIN CLP GEAR OIL,03/08/2022 00:00:00,2022-07-29,2022-08-03,5,,Visible debris present. The Sodium and Potassium level suggests Clay/Potash contamination. High viscosity noted. Wear appears satisfactory. Advice : Change fluid and check unit for source of contamination.,viscosity,Fluid Condition,Training,,,85.0,36.0,15.0,0.6,1.4,74.0,1.0,0.0,0.2,0.0,0.6,0.3,0.1,0.3,220.0,74.0,305.0,9.9,34.0,0.3,0.9,152.0,,0.0,,536.5,,,,,,,,,,,,,10,,0.1,,Serious
,CLEVELAND POTASH - INFRASTRUCTURE,,CEN_CPL_INFRASTRUC,,5754057,FUCHS RENOLIN CLP GEAR OIL,03/08/2022 00:00:00,2022-07-29,2022-08-03,5,,Visible debris present. Too much debris to give reliable ISO cleanliness code. The Sodium and Potassium level suggests Clay/Potash contamination. Wear appears satisfactory. Advice : Change fluid and check unit for source of contamination.,sodium,Contamination,Appraisal,,,190.0,16.0,12.0,4.1,3.5,330.0,0.2,0.7,0.2,0.0,2.6,0.2,0.2,0.6,17.0,128.0,263.0,9.9,159.0,0.8,0.4,162.0,,0.0,,479.6,,,,,,,,,,,,,122,,0.1,,Serious
,CLEVELAND POTASH - INFRASTRUCTURE,,CEN_CPL_INFRASTRUC,,4725625,FUCHS RENOLIN CLP GEAR OIL,06/08/2022 00:00:00,2022-08-05,2022-08-06,1,,Visible debris present. Potassium suggests ingress of environmental contamination. Wear appears satisfactory. Advice : Resample at the next service intervention. ,iron,Wear Metals,Training,,,24.0,20.0,0.7,3.5,24.0,30.0,0.9,0.0,0.2,0.0,0.3,0.1,0.0,1.0,62.0,19.0,203.0,8.9,27.0,0.1,0.7,37.0,,0.0,,485.8,,,,,,,,,,,,,10,,0.1,,Caution
,CLEVELAND POTASH - INFRASTRUCTURE,,CEN_CPL_INFRASTRUC,,4725637,FUCHS RENOLIN CLP GEAR OIL,06/08/2022 00:00:00,2022-08-05,2022-08-06,1,,Visible debris present. Silicon evident suggesting possible ingress of environmental contamination or a Silicon based product (e.g.  Silicon grease/assembly compound). Since no abnormal wear; contamination may have occured at sampling. Advice : Resample at the next service intervention.,satisfactory,Wear Metals,Training,,,42.0,34.0,0.8,2.5,22.0,31.0,1.2,0.0,0.3,0.0,0.4,0.1,0.0,2.9,20.0,6.5,304.0,7.0,37.0,0.2,1.0,4.8,,0.0,,472.6,,,,,,,,,,,,,10,,0.1,,Serious
,CLEVELAND POTASH - INFRASTRUCTURE,,CEN_CPL_INFRASTRUC,,4736783,FUCHS RENOLIN CLP GEAR OIL,06/08/2022 00:00:00,2022-08-05,2022-08-06,1,,Visible debris present. Potassium suggests ingress of environmental contamination. Wear appears satisfactory. Advice : Resample at the next service intervention. ,iron,Wear Metals,Training,,,43.0,49.0,0.9,1.2,5.9,160.0,0.3,0.0,0.0,0.0,1.0,0.4,0.1,0.1,54.0,15.0,278.0,11.0,18.0,0.3,2.1,38.0,,0.0,,467.9,,,,,,,,,,,,,32,,0.1,,Caution
,CLEVELAND POTASH - INFRASTRUCTURE,,CEN_CPL_INFRASTRUC,,4736784,FUCHS RENOLIN CLP GEAR OIL,06/08/2022 00:00:00,2022-08-05,2022-08-06,1,,Condition satisfactory.,satisfactory,Satisfactory,N/A,,,11.0,15.0,0.1,0.1,10.0,14.0,1.1,0.0,0.0,0.0,0.1,0.1,0.0,0.3,14.0,3.9,272.0,10.0,9.5,0.2,0.2,9.5,,0.0,,467.2,,,,,,,,,,,,,10,,0.1,,Normal
,CLEVELAND POTASH - INFRASTRUCTURE,,CEN_CPL_INFRASTRUC,,4743973,FUCHS RENOLIN CLP GEAR OIL,06/08/2022 00:00:00,2022-08-05,2022-08-06,1,,Condition satisfactory.,satisfactory,Satisfactory,N/A,,,20.0,54.0,2.3,1.8,3.5,168.0,0.6,0.0,0.1,0.0,1.2,0.7,0.0,0.4,21.0,1.5,283.0,7.6,11.0,2.5,3.7,3.4,,0.0,,501.5,,,,,,,,,,,,,26,,0.1,,Normal
,CLEVELAND POTASH - INFRASTRUCTURE,,CEN_CPL_INFRASTRUC,,4743975,FUCHS RENOLIN CLP GEAR OIL,06/08/2022 00:00:00,2022-08-05,2022-08-06,1,,Condition satisfactory.,satisfactory,Satisfactory,N/A,,,19.0,13.0,0.0,0.1,1.1,16.0,0.0,0.0,0.0,0.0,0.1,0.1,0.0,0.2,8.7,1.6,247.0,7.7,4.9,0.2,0.2,3.7,,0.0,,453.9,,,,,,,,,,,,,10,,0.1,,Normal
,CLEVELAND POTASH - INFRASTRUCTURE,,CEN_CPL_INFRASTRUC,,4744003,FUCHS RENOLIN CLP GEAR OIL,06/08/2022 00:00:00,2022-08-05,2022-08-06,1,,Condition satisfactory.,satisfactory,Satisfactory,N/A,,,49.0,46.0,1.7,1.6,12.0,93.0,1.0,0.1,0.5,0.0,0.8,0.3,0.0,0.6,34.0,3.8,272.0,11.0,29.0,0.4,0.6,12.0,,0.0,,491.4,,,,,,,,,,,,,10,,0.1,,Normal
,CLEVELAND POTASH - INFRASTRUCTURE,,CEN_CPL_INFRASTRUC,,4744004,FUCHS RENOLIN CLP GEAR OIL,06/08/2022 00:00:00,2022-08-05,2022-08-06,1,,Condition satisfactory.,satisfactory,Satisfactory,N/A,,,53.0,47.0,2.1,2.2,9.4,137.0,0.0,0.0,0.0,0.0,1.1,0.5,0.0,0.9,11.0,5.1,312.0,11.0,24.0,0.4,0.3,11.0,,0.0,,470.5,,,,,,,,,,,,,143,,0.1,,Normal
,CLEVELAND POTASH - INFRASTRUCTURE,,CEN_CPL_INFRASTRUC,,4744008,FUCHS RENOLIN CLP GEAR OIL,06/08/2022 00:00:00,2022-08-05,2022-08-06,1,,Condition satisfactory.,satisfactory,Satisfactory,N/A,,,12.0,37.0,0.0,0.1,4.8,7.7,0.3,0.0,0.0,0.0,0.1,0.0,0.0,0.2,5.5,1.0,322.0,11.0,7.7,0.1,0.1,2.6,,0.0,,503.8,,,,,,,,,,,,,10,,0.1,,Normal
,CLEVELAND POTASH - INFRASTRUCTURE,,CEN_CPL_INFRASTRUC,,4744212,FUCHS RENOLIN CLP GEAR OIL,06/08/2022 00:00:00,2022-08-05,2022-08-06,1,,Condition satisfactory.,satisfactory,Satisfactory,N/A,,,39.0,18.0,0.6,1.4,6.4,105.0,0.5,0.0,0.0,0.0,0.9,0.1,0.0,0.3,11.0,2.8,301.0,11.0,13.0,0.4,0.6,11.0,,0.1,,482.3,,,,,,,,,,,,,25,,0.1,,Normal
,CLEVELAND POTASH - INFRASTRUCTURE,,CEN_CPL_INFRASTRUC,,4746182,FUCHS RENOLIN CLP GEAR OIL,06/08/2022 00:00:00,2022-08-05,2022-08-06,1,,Condition satisfactory.,satisfactory,Satisfactory,N/A,,,20.0,9.6,0.0,0.2,1.7,24.0,0.0,0.2,0.0,0.0,0.3,0.2,0.0,0.2,19.0,3.0,270.0,9.0,7.9,0.1,0.5,9.1,,0.1,,474.0,,,,,,,,,,,,,10,,0.1,,Normal
,CLEVELAND POTASH - INFRASTRUCTURE,,CEN_CPL_INFRASTRUC,,4746183,FUCHS RENOLIN CLP GEAR OIL,06/08/2022 00:00:00,2022-08-05,2022-08-06,1,,Condition satisfactory.,satisfactory,Satisfactory,N/A,,,6.5,4.3,0.0,0.1,0.8,5.0,0.0,0.0,0.0,0.0,0.1,0.0,0.0,0.1,14.0,3.8,272.0,7.2,4.6,0.1,0.1,7.1,,0.0,,464.6,,,,,,,,,,,,,10,,0.1,,Normal
,CLEVELAND POTASH - INFRASTRUCTURE,,CEN_CPL_INFRASTRUC,,4746198,FUCHS RENOLIN CLP GEAR OIL,06/08/2022 00:00:00,2022-08-05,2022-08-06,1,,Condition satisfactory.,satisfactory,Satisfactory,N/A,,,17.0,13.0,0.1,0.2,2.6,25.0,0.7,0.0,0.0,0.0,0.2,0.2,0.0,0.3,6.4,1.6,303.0,8.8,12.0,0.3,0.2,3.6,,0.0,,450.8,,,,,,,,,,,,,10,,0.1,,Normal
,CLEVELAND POTASH - INFRASTRUCTURE,,CEN_CPL_INFRASTRUC,,4746199,FUCHS RENOLIN CLP GEAR OIL,06/08/2022 00:00:00,2022-08-05,2022-08-06,1,,Condition satisfactory.,satisfactory,Satisfactory,N/A,,,22.0,10.0,0.4,0.5,3.3,39.0,0.4,0.5,0.0,0.0,0.3,0.1,0.0,0.2,6.4,1.6,300.0,13.0,7.7,0.3,0.2,5.9,,0.0,,457.2,,,,,,,,,,,,,10,,0.1,,Normal
,CLEVELAND POTASH - INFRASTRUCTURE,,CEN_CPL_INFRASTRUC,,4746200,FUCHS RENOLIN CLP GEAR OIL,06/08/2022 00:00:00,2022-08-05,2022-08-06,1,,Condition satisfactory.,satisfactory,Satisfactory,N/A,,,13.0,8.1,0.0,0.1,1.4,13.0,0.4,0.0,0.0,0.0,0.1,0.1,0.0,0.6,4.7,1.4,291.0,7.7,5.4,0.0,0.1,3.2,,0.0,,481.5,,,,,,,,,,,,,10,,0.1,,Normal
,CLEVELAND POTASH - INFRASTRUCTURE,,CEN_CPL_INFRASTRUC,,4791211,FUCHS RENOLIN CLP GEAR OIL,06/08/2022 00:00:00,2022-08-05,2022-08-06,1,,Condition satisfactory.,satisfactory,Satisfactory,N/A,,,22.0,34.0,0.3,0.9,7.8,73.0,0.4,0.1,0.0,0.0,0.5,0.1,0.0,1.0,27.0,7.3,248.0,9.6,13.0,0.6,0.2,17.0,,0.0,,455.0,,,,,,,,,,,,,13,,0.1,,Normal
,CLEVELAND POTASH - INFRASTRUCTURE,,CEN_CPL_INFRASTRUC,,4791213,FUCHS RENOLIN CLP GEAR OIL,06/08/2022 00:00:00,2022-08-05,2022-08-06,1,,Condition satisfactory.,satisfactory,Satisfactory,N/A,,,3.6,2.9,0.1,0.1,0.3,3.1,0.0,0.0,0.2,0.0,0.1,0.1,0.0,0.1,7.3,1.0,291.0,9.0,4.7,0.1,0.3,1.8,,0.0,,470.6,,,,,,,,,,,,,10,,0.1,,Normal
,CLEVELAND POTASH - INFRASTRUCTURE,,CEN_CPL_INFRASTRUC,,5089495,FUCHS RENOLIN CLP GEAR OIL,06/08/2022 00:00:00,2022-08-05,2022-08-06,1,,Condition satisfactory.,satisfactory,Satisfactory,N/A,,,6.9,18.0,0.0,0.6,6.1,18.0,0.8,0.0,0.0,0.0,0.1,0.0,0.0,1.7,9.1,2.2,285.0,10.0,10.0,0.2,0.2,5.4,,0.0,,432.3,,,,,,,,,,,,,10,,0.1,,Normal
,CLEVELAND POTASH - INFRASTRUCTURE,,CEN_CPL_INFRASTRUC,,5174262,FUCHS RENOLIN CLP GEAR OIL,06/08/2022 00:00:00,2022-08-05,2022-08-06,1,,Visible debris present. Sodium and potassium suggest ingress of environmental contamination. Wear appears satisfactory. Advice : Change fluid and check unit for source of contamination.,iron,Wear Metals,Training,,,96.0,68.0,16.0,1.1,5.7,172.0,0.9,0.0,0.0,0.0,1.6,1.7,0.1,0.7,55.0,8.7,309.0,9.9,45.0,0.5,8.8,46.0,,0.0,,522.0,,,,,,,,,,,,,10,,0.1,,Serious
,CLEVELAND POTASH - INFRASTRUCTURE,,CEN_CPL_INFRASTRUC,,4725636,FUCHS RENOLIN CLP GEAR OIL,08/08/2022 00:00:00,2022-08-05,2022-08-08,3,,Wear appears satisfactory. No significant contamination. Advise monitor at the recommended sampling period.,satisfactory,Wear Metals,Training,,,37.0,35.0,1.1,3.1,22.0,40.0,1.0,0.0,0.2,0.0,0.5,0.2,0.0,3.6,21.0,5.9,315.0,8.8,41.0,0.1,1.2,7.1,,0.0,,462.8,,,,,,,,,,,,,10,,0.1,,Serious
,CLEVELAND POTASH - INFRASTRUCTURE,,CEN_CPL_INFRASTRUC,,4736784,FUCHS RENOLIN CLP GEAR OIL,08/08/2022 00:00:00,2022-08-05,2022-08-08,3,,Condition satisfactory.,satisfactory,Satisfactory,N/A,,,28.0,57.0,0.4,0.8,5.6,113.0,0.4,0.0,0.1,0.0,0.8,0.3,0.1,0.1,32.0,9.6,257.0,10.0,20.0,0.3,1.4,23.0,,0.0,,480.5,,,,,,,,,,,,,16,,0.1,,Normal
,CLEVELAND POTASH - INFRASTRUCTURE,,CEN_CPL_INFRASTRUC,,4744213,FUCHS RENOLIN CLP GEAR OIL,08/08/2022 00:00:00,2022-08-05,2022-08-08,3,,Condition satisfactory.,satisfactory,Satisfactory,N/A,,,40.0,10.0,0.7,2.2,33.0,53.0,1.2,0.0,0.0,0.0,0.3,0.1,0.0,0.4,14.0,3.1,300.0,9.2,28.0,0.2,0.6,10.0,,0.0,,478.7,,,,,,,,,,,,,10,,0.1,,Normal
,CLEVELAND POTASH - INFRASTRUCTURE,,CEN_CPL_INFRASTRUC,,4791212,FUCHS RENOLIN CLP GEAR OIL,08/08/2022 00:00:00,2022-08-05,2022-08-08,3,,Condition satisfactory.,satisfactory,Satisfactory,N/A,,,29.0,32.0,0.3,0.8,7.7,71.0,0.0,0.0,0.6,0.0,0.6,0.2,0.0,2.7,88.0,11.0,302.0,12.0,33.0,0.4,0.4,23.0,,0.0,,481.7,,,,,,,,,,,,,10,,0.1,,Normal
,CLEVELAND POTASH - INFRASTRUCTURE,,CEN_CPL_INFRASTRUC,,5089496,FUCHS RENOLIN CLP GEAR OIL,08/08/2022 00:00:00,2022-08-05,2022-08-08,3,,Visible debris present. Potassium suggests ingress of environmental contamination. Wear appears satisfactory. Advice : Resample at the next service intervention. ,iron,Wear Metals,Training,,,45.0,35.0,2.0,3.4,19.0,119.0,0.1,1.1,0.0,0.0,1.1,0.3,0.0,5.2,47.0,11.0,199.0,9.9,32.0,0.4,3.9,27.0,,0.0,,514.4,,,,,,,,,,,,,16,,0.1,,Caution
,CLEVELAND POTASH - INFRASTRUCTURE,,CEN_CPL_INFRASTRUC,,5174263,FUCHS RENOLIN CLP GEAR OIL,08/08/2022 00:00:00,2022-08-05,2022-08-08,3,,Visible debris present. Potassium suggests ingress of environmental contamination. Wear appears satisfactory. Advice : Resample at the next service intervention. ,iron,Wear Metals,Training,,,58.0,45.0,9.3,1.1,7.8,126.0,0.3,0.0,0.0,0.0,1.1,1.1,0.0,0.4,38.0,6.6,323.0,10.0,35.0,0.4,5.1,30.0,,0.0,,514.4,,,,,,,,,,,,,10,,0.1,,Caution
,CLEVELAND POTASH - INFRASTRUCTURE,,CEN_CPL_INFRASTRUC,,4743972,FUCHS RENOLIN CLP GEAR OIL,10/08/2022 00:00:00,2022-08-05,2022-08-10,5,,Condition satisfactory.,satisfactory,Satisfactory,N/A,,,29.0,25.0,0.5,0.4,1.3,51.0,0.0,0.0,0.0,0.0,0.3,0.7,0.0,0.3,6.1,1.5,251.0,9.9,5.7,0.4,0.2,5.6,,0.0,,472.4,,,,,,,,,,,,,14,,0.1,,Normal
,CLEVELAND POTASH - INFRASTRUCTURE,,CEN_CPL_INFRASTRUC,,5089497,FUCHS RENOLIN CLP GEAR OIL,10/08/2022 00:00:00,2022-08-05,2022-08-10,5,,Visible debris present. Potassium suggests ingress of environmental contamination. Wear appears satisfactory. Advice : Resample at the next service intervention. ,iron,Wear Metals,Training,,,44.0,44.0,2.6,3.0,16.0,149.0,0.6,0.2,0.0,0.0,1.2,0.3,0.1,4.2,70.0,15.0,217.0,9.4,28.0,0.6,3.6,35.0,,0.0,,507.5,,,,,,,,,,,,,28,,0.1,,Caution
,CLEVELAND POTASH - INFRASTRUCTURE,,CEN_CPL_INFRASTRUC,,4743972,FUCHS RENOLIN CLP GEAR OIL,17/08/2022 00:00:00,2022-08-15,2022-08-17,2,,Condition satisfactory.,satisfactory,Satisfactory,N/A,,,12.0,44.0,1.0,0.8,3.1,93.0,0.0,0.0,0.1,0.0,0.8,0.3,0.0,0.2,11.0,0.8,268.0,8.4,10.0,1.2,2.5,1.9,,0.0,,516.0,,,,,,,,,,,,,10,,0.1,,Normal
,CLEVELAND POTASH - INFRASTRUCTURE,,CEN_CPL_INFRASTRUC,,4743973,FUCHS RENOLIN CLP GEAR OIL,17/08/2022 00:00:00,2022-08-15,2022-08-17,2,,Condition satisfactory.,satisfactory,Satisfactory,N/A,,,27.0,25.0,0.7,0.4,1.7,42.0,0.0,0.0,0.0,0.0,0.3,0.6,0.0,0.3,6.1,2.1,292.0,12.0,5.4,0.2,0.2,5.1,,0.0,,453.6,,,,,,,,,,,,,10,,0.1,,Normal
,CLEVELAND POTASH - INFRASTRUCTURE,,CEN_CPL_INFRASTRUC,,4743975,FUCHS RENOLIN CLP GEAR OIL,17/08/2022 00:00:00,2022-08-15,2022-08-17,2,,Condition satisfactory.,satisfactory,Satisfactory,N/A,,,11.0,8.9,0.1,0.1,2.1,12.0,0.0,0.0,0.0,0.0,0.1,0.1,0.0,0.0,5.4,1.8,294.0,8.5,4.0,0.2,0.1,2.8,,0.0,,467.9,,,,,,,,,,,,,10,,0.1,,Normal
,CLEVELAND POTASH - INFRASTRUCTURE,,CEN_CPL_INFRASTRUC,,4744211,FUCHS RENOLIN CLP GEAR OIL,17/08/2022 00:00:00,2022-08-15,2022-08-17,2,,Condition satisfactory.,satisfactory,Satisfactory,N/A,,,3.9,3.2,0.0,0.0,0.7,2.4,0.3,0.0,0.0,0.0,0.0,0.0,0.0,0.1,4.1,1.9,299.0,8.2,2.1,0.1,0.1,2.4,,0.0,,459.3,,,,,,,,,,,,,10,,0.1,,Normal
,CLEVELAND POTASH - INFRASTRUCTURE,,CEN_CPL_INFRASTRUC,,4744212,FUCHS RENOLIN CLP GEAR OIL,17/08/2022 00:00:00,2022-08-15,2022-08-17,2,,Condition satisfactory.,satisfactory,Satisfactory,N/A,,,28.0,8.5,0.7,1.6,26.0,37.0,1.1,0.2,0.0,0.0,0.2,0.1,0.0,0.3,7.4,1.3,322.0,11.0,26.0,0.2,0.4,6.1,,0.0,,455.3,,,,,,,,,,,,,10,,0.1,,Normal
,CLEVELAND POTASH - INFRASTRUCTURE,,CEN_CPL_INFRASTRUC,,4744213,FUCHS RENOLIN CLP GEAR OIL,17/08/2022 00:00:00,2022-08-15,2022-08-17,2,,Condition satisfactory.,satisfactory,Satisfactory,N/A,,,34.0,16.0,0.5,1.2,5.9,81.0,0.1,0.0,0.0,0.0,0.6,0.1,0.0,0.4,7.1,2.5,292.0,10.0,12.0,0.4,0.5,9.4,,0.0,,491.0,,,,,,,,,,,,,14,,0.1,,Normal
,CLEVELAND POTASH - INFRASTRUCTURE,,CEN_CPL_INFRASTRUC,,4746191,FUCHS RENOLIN CLP GEAR OIL,17/08/2022 00:00:00,2022-08-15,2022-08-17,2,,Condition satisfactory.,satisfactory,Satisfactory,N/A,,,6.2,9.6,0.2,0.1,1.0,15.0,0.0,0.0,0.0,0.0,0.1,0.1,0.0,0.2,17.0,4.9,280.0,7.5,4.8,0.2,0.1,8.8,,0.0,,464.1,,,,,,,,,,,,,10,,0.1,,Normal
,CLEVELAND POTASH - INFRASTRUCTURE,,CEN_CPL_INFRASTRUC,,4746192,FUCHS RENOLIN CLP GEAR OIL,17/08/2022 00:00:00,2022-08-15,2022-08-17,2,,Condition satisfactory.,satisfactory,Satisfactory,N/A,,,7.0,11.0,0.1,0.1,1.4,12.0,0.0,0.0,0.0,0.0,0.1,0.1,0.0,0.3,17.0,5.0,278.0,6.8,5.2,0.1,0.2,8.6,,0.0,,471.6,,,,,,,,,,,,,10,,0.1,,Normal
,CLEVELAND POTASH - INFRASTRUCTURE,,CEN_CPL_INFRASTRUC,,4750529,FUCHS RENOLIN CLP GEAR OIL,17/08/2022 00:00:00,2022-08-15,2022-08-17,2,,Condition satisfactory.,satisfactory,Satisfactory,N/A,,,4.1,10.0,0.1,0.0,2.5,3.4,0.0,0.0,0.0,0.0,0.1,0.0,0.0,0.2,6.4,2.2,291.0,7.3,3.5,0.1,0.1,2.8,,0.0,,442.0,,,,,,,,,,,,,10,,0.1,,Normal
,CLEVELAND POTASH - INFRASTRUCTURE,,CEN_CPL_INFRASTRUC,,4750531,FUCHS RENOLIN CLP GEAR OIL,17/08/2022 00:00:00,2022-08-15,2022-08-17,2,,Visible debris present. Potassium suggests ingress of environmental contamination. Wear appears satisfactory. Advice : Resample at the next service intervention. ,iron,Wear Metals,Training,,,41.0,39.0,0.7,0.7,9.2,44.0,0.2,0.0,0.0,0.0,0.3,0.1,0.0,0.3,43.0,14.0,307.0,11.0,18.0,0.4,0.6,32.0,,0.0,,482.0,,,,,,,,,,,,,10,,0.1,,Caution
,CLEVELAND POTASH - INFRASTRUCTURE,,CEN_CPL_INFRASTRUC,,4763871,FUCHS RENOLIN CLP GEAR OIL,17/08/2022 00:00:00,2022-08-15,2022-08-17,2,,Condition satisfactory.,satisfactory,Satisfactory,N/A,,,12.0,18.0,0.4,0.3,1.4,23.0,0.0,0.0,0.0,0.0,0.2,0.1,0.0,0.2,5.7,1.9,312.0,10.0,5.2,0.3,0.1,2.8,,0.0,,476.7,,,,,,,,,,,,,10,,0.1,,Normal
,CLEVELAND POTASH - INFRASTRUCTURE,,CEN_CPL_INFRASTRUC,,4763873,FUCHS RENOLIN CLP GEAR OIL,17/08/2022 00:00:00,2022-08-15,2022-08-17,2,,Condition satisfactory.,satisfactory,Satisfactory,N/A,,,13.0,24.0,0.7,0.4,2.0,30.0,0.2,0.0,0.0,0.0,0.2,0.2,0.0,0.3,5.2,1.9,311.0,10.0,7.8,0.1,0.3,3.6,,0.0,,477.0,,,,,,,,,,,,,10,,0.1,,Normal
,CLEVELAND POTASH - INFRASTRUCTURE,,CEN_CPL_INFRASTRUC,,4763874,FUCHS RENOLIN CLP GEAR OIL,17/08/2022 00:00:00,2022-08-15,2022-08-17,2,,Condition satisfactory.,satisfactory,Satisfactory,N/A,,,10.0,20.0,0.5,0.2,1.1,22.0,0.0,0.8,0.0,0.0,0.2,0.2,0.0,0.4,7.3,2.0,303.0,8.7,10.0,0.2,0.2,2.8,,0.0,,456.5,,,,,,,,,,,,,10,,0.1,,Normal
,CLEVELAND POTASH - INFRASTRUCTURE,,CEN_CPL_INFRASTRUC,,5174262,FUCHS RENOLIN CLP GEAR OIL,17/08/2022 00:00:00,2022-08-15,2022-08-17,2,,Condition satisfactory.,satisfactory,Satisfactory,N/A,,,3.5,10.0,0.5,0.9,8.3,54.0,0.7,0.1,0.0,0.0,0.3,0.2,0.0,0.2,11.0,2.6,271.0,9.7,19.0,0.2,0.4,3.8,,0.0,,471.1,,,,,,,,,,,,,10,,0.1,,Normal
,CLEVELAND POTASH - INFRASTRUCTURE,,CEN_CPL_INFRASTRUC,,5174263,FUCHS RENOLIN CLP GEAR OIL,17/08/2022 00:00:00,2022-08-15,2022-08-17,2,,Condition satisfactory.,satisfactory,Satisfactory,N/A,,,35.0,53.0,6.5,0.8,3.0,102.0,0.0,0.4,0.0,0.0,0.7,0.6,0.0,0.5,21.0,3.1,297.0,9.3,28.0,0.4,2.9,16.0,,0.0,,520.5,,,,,,,,,,,,,29,,0.1,,Normal
,CLEVELAND POTASH - INFRASTRUCTURE,,CEN_CPL_INFRASTRUC,,5174264,FUCHS RENOLIN CLP GEAR OIL,17/08/2022 00:00:00,2022-08-15,2022-08-17,2,,Visible debris present. High viscosity noted. Since no abnormal wear; contamination may have occured at sampling. Advice : Re-confirm lubricant required / in use and system sampled and feedback if different to that stated on report. Resample at the next service intervention. ,viscosity,Fluid Condition,Training,,,37.0,49.0,6.2,0.9,2.8,112.0,0.2,0.0,0.0,0.0,0.8,0.7,0.0,0.3,21.0,3.8,278.0,8.9,27.0,0.5,2.7,17.0,,0.0,,534.5,,,,,,,,,,,,,106,,0.1,,Caution
,CLEVELAND POTASH - INFRASTRUCTURE,,CEN_CPL_INFRASTRUC,,4731272,FUCHS RENOLIN CLP GEAR OIL,25/08/2022 00:00:00,2022-08-24,2022-08-25,1,,Condition satisfactory.,satisfactory,Satisfactory,N/A,,,7.6,19.0,0.0,0.2,1.5,19.0,0.0,1.9,0.5,0.0,0.2,0.1,0.0,0.4,11.0,1.1,300.0,7.4,4.6,0.2,0.4,3.4,,0.0,,445.1,,,,,,,,,,,,,10,,0.1,,Normal
,CLEVELAND POTASH - INFRASTRUCTURE,,CEN_CPL_INFRASTRUC,,4731296,FUCHS RENOLIN CLP GEAR OIL,25/08/2022 00:00:00,2022-08-24,2022-08-25,1,,Condition satisfactory.,satisfactory,Satisfactory,N/A,,,25.0,38.0,0.6,0.6,3.4,51.0,1.8,0.6,1.4,0.0,0.4,0.3,0.1,0.7,33.0,5.7,281.0,10.0,14.0,0.5,1.2,13.0,,0.0,,473.8,,,,,,,,,,,,,10,,0.1,,Normal
,CLEVELAND POTASH - INFRASTRUCTURE,,CEN_CPL_INFRASTRUC,,4743932,FUCHS RENOLIN CLP GEAR OIL,25/08/2022 00:00:00,2022-08-24,2022-08-25,1,,Condition satisfactory.,satisfactory,Satisfactory,N/A,,,9.4,15.0,0.7,0.6,3.3,42.0,0.0,1.8,0.6,0.0,0.3,0.1,0.0,1.1,15.0,3.9,303.0,8.7,16.0,0.3,0.5,9.7,,0.0,,474.9,,,,,,,,,,,,,10,,0.1,,Normal
,CLEVELAND POTASH - INFRASTRUCTURE,,CEN_CPL_INFRASTRUC,,4743933,FUCHS RENOLIN CLP GEAR OIL,25/08/2022 00:00:00,2022-08-24,2022-08-25,1,,Condition satisfactory.,satisfactory,Satisfactory,N/A,,,4.7,9.2,0.4,0.4,2.3,27.0,0.0,1.6,0.4,0.0,0.2,0.1,0.0,0.6,10.0,2.6,309.0,8.0,11.0,0.3,0.3,6.0,,0.0,,465.1,,,,,,,,,,,,,10,,0.1,,Normal
,CLEVELAND POTASH - INFRASTRUCTURE,,CEN_CPL_INFRASTRUC,,4743940,FUCHS RENOLIN CLP GEAR OIL,25/08/2022 00:00:00,2022-08-24,2022-08-25,1,,Condition satisfactory.,satisfactory,Satisfactory,N/A,,,2.4,12.0,0.0,0.9,5.2,2.5,0.0,1.7,0.5,0.0,0.1,0.0,0.0,0.4,9.6,2.0,272.0,6.9,8.4,0.3,0.2,3.4,,0.0,,466.1,,,,,,,,,,,,,10,,0.1,,Normal
,CLEVELAND POTASH - INFRASTRUCTURE,,CEN_CPL_INFRASTRUC,,4743941,FUCHS RENOLIN CLP GEAR OIL,25/08/2022 00:00:00,2022-08-24,2022-08-25,1,,Condition satisfactory.,satisfactory,Satisfactory,N/A,,,11.0,48.0,0.4,5.9,9.6,15.0,0.3,0.0,0.8,0.0,0.2,0.1,0.1,2.0,22.0,4.2,380.0,9.3,38.0,0.4,0.8,9.4,,0.1,,469.5,,,,,,,,,,,,,10,,0.1,,Normal
,CLEVELAND POTASH - INFRASTRUCTURE,,CEN_CPL_INFRASTRUC,,4744027,FUCHS RENOLIN CLP GEAR OIL,25/08/2022 00:00:00,2022-08-24,2022-08-25,1,,Visible debris present. Potassium evident suggesting possible ingress of environmental contamination. Wear appears satisfactory. Advice : Change oil if not changed when sampled. ,iron,Wear Metals,Training,,,28.0,5.7,0.2,0.6,11.0,26.0,0.3,1.4,0.1,0.0,0.2,0.0,0.1,0.6,91.0,27.0,293.0,9.8,15.0,0.1,0.3,53.0,,0.0,,482.1,,,,,,,,,,,,,10,,0.1,,Serious
,CLEVELAND POTASH - INFRASTRUCTURE,,CEN_CPL_INFRASTRUC,,4744030,FUCHS RENOLIN CLP GEAR OIL,25/08/2022 00:00:00,2022-08-24,2022-08-25,1,,Condition satisfactory.,satisfactory,Satisfactory,N/A,,,8.3,16.0,0.1,0.2,12.0,19.0,0.0,0.0,0.6,0.0,0.2,0.1,0.0,0.7,30.0,5.2,286.0,9.3,13.0,0.2,0.6,9.1,,0.0,,471.1,,,,,,,,,,,,,10,,0.1,,Normal
