Repository: richard-raithel/azure_anomaly

# Azure Anomaly Detection Workflow

## Overview

This project provides a comprehensive workflow for detecting anomalies in datasets using Azure Cognitive Services for Anomaly Detection. The workflow includes scripts for data preprocessing, anomaly detection, visualization, and summarization. It supports both univariate and multivariate anomaly detection.

---

## Features
- **Data Preprocessing**:
  - Normalize and filter raw data (`filter_data.py`, `filter_data_normalize.py`).
  - Extract frequent patterns (`find_frequent.py`).
  - Fetch data from Azure Blob Storage (`get_blob_data.py`).

- **Anomaly Detection**:
  - Univariate anomaly detection (`sample_univariate_detect.py`).

File: data/top_n/FuchsRenolinClpGearOil.csv (part 6 of 17)
3,0.3,0.0,195.0,48.0,194.0,2.1,51.0,0.3,0.2,5.2,,0.0,,482.3,,,,,,,,,,,,,157,0.19,0.1,,Caution
,BRITISH STEEL - SCUNTHORPE,,STEELMAKINGCRANES,,570484,FUCHS RENOLIN CLP GEAR OIL,20/10/2022 00:00:00,2022-10-17,2022-10-20,3,,High Aluminium evident indicating possible bearing/casing wear or Aluminium based grease source. The level of Lead suggests possible wear of a bearing or bush type material. Advice : Resample at the next service intervention. Sample appears unsuitable for ISO code.  ,lead,Wear Metals,Training,,,6.9,60.0,41.0,0.6,0.4,68.0,65.0,0.0,0.4,0.0,8.7,1.5,0.2,0.7,272.0,80.0,280.0,1.8,55.0,0.4,0.0,4.2,,0.0,,468.8,,,,,,,,,,,,,50,0.21,0.1,,Caution
,CLEVELAND POTASH,,CPL_CONVEYORS,,5094728,FUCHS RENOLIN CLP GEAR OIL,07/04/2022 00:00:00,2022-04-06,2022-04-07,1,,Wear appears satisfactory. No significant contamination. Advise monitor at the recommended sampling period.,satisfactory,Satisfactory,N/A,,,20.0,20.0,4.2,0.5,7.8,32.0,0.3,0.0,0.0,3.0,0.4,0.1,0.0,0.5,12.0,3.8,264.0,23.0,11.0,0.1,2.3,14.0,,0.0,,467.4,,,,,,,,,,,,,10,,0.1,,Normal
,CLEVELAND POTASH,,CPL_CONVEYORS,,5174267,FUCHS RENOLIN CLP GEAR OIL,07/04/2022 00:00:00,2022-04-06,2022-04-07,1,,Visible debris present. Potassium suggests ingress of environmental contamination. Wear appears satisfactory. Advice : Resample at the next service intervention. ,iron,Wear Metals,Training,,,26.0,28.0,0.7,0.2,5.5,35.0,0.0,2.3,0.1,0.0,0.3,0.1,0.1,0.6,54.0,16.0,273.0,10.0,12.0,0.6,1.3,33.0,,0.0,8432.0,474.8,,,,,,,,,,,,,10,,0.1,,Caution
,CLEVELAND POTASH - INFRASTRUCTURE,,CEN_CPL_INFRASTRUC,,4917422,FUCHS RENOLIN CLP GEAR OIL,25/08/2022 00:00:00,2022-08-24,2022-08-25,1,,Condition satisfactory.,satisfactory,Satisfactory,N/A,,,8.8,27.0,0.3,0.2,2.6,38.0,0.2,1.7,0.3,0.0,0.6,0.3,0.1,0.4,25.0,6.3,285.0,10.0,7.7,0.4,0.5,12.0,,0.1,,473.7,,,,,,,,,,,,,10,,0.1,,Normal
,CLEVELAND POTASH - INFRASTRUCTURE,,CEN_CPL_INFRASTRUC,,4917423,FUCHS RENOLIN CLP GEAR OIL,25/08/2022 00:00:00,2022-08-24,2022-08-25,1,,Condition satisfactory.,satisfactory,Satisfactory,N/A,,,12.0,14.0,0.0,0.1,1.3,27.0,0.2,0.9,0.4,0.0,0.3,0.1,0.0,0.3,19.0,6.0,305.0,7.1,5.6,0.3,0.3,12.0,,0.1,,468.8,,,,,,,,,,,,,10,,0.1,,Normal
,CLEVELAND POTASH - INFRASTRUCTURE,,CEN_CPL_INFRASTRUC,,5619930,FUCHS RENOLIN CLP GEAR OIL,25/08/2022 00:00:00,2022-08-24,2022-08-25,1,,Sodium suggests possible environmental contamination or contamination with a sodium based product. Visible debris present. Wear appears satisfactory. Advice : Change fluid and check unit for source of contamination.,iron,Wear Metals,Training,,,106.0,72.0,2.0,0.5,4.1,32.0,0.5,1.3,0.3,0.0,0.5,0.3,0.0,1.5,14.0,4.7,226.0,7.8,22.0,1.3,1.5,13.0,,0.0,,480.0,,,,,,,,,,,,,10,,0.1,,Serious
,CLEVELAND POTASH - INFRASTRUCTURE,,CEN_CPL_INFRASTRUC,,5619932,FUCHS RENOLIN CLP GEAR OIL,25/08/2022 00:00:00,2022-08-24,2022-08-25,1,,Condition satisfactory.,satisfactory,Satisfactory,N/A,,,9.7,16.0,0.7,1.4,2.2,76.0,0.0,1.0,0.7,0.0,0.5,0.1,0.0,0.5,11.0,1.6,189.0,6.6,18.0,3.0,0.9,4.6,,0.1,,471.6,,,,,,,,,,,,,13,,0.1,,Normal
,CLEVELAND POTASH - INFRASTRUCTURE,,CEN_CPL_INFRASTRUC,,5389333,FUCHS RENOLIN CLP GEAR OIL,26/08/2022 00:00:00,2022-08-25,2022-08-26,1,,High viscosity noted. Sample has an abnormal level of Silicon suggesting possible ingress of environmental contamination. Wear appears satisfactory. Advice : Resample at the next service intervention. Re-confirm lubricant required / in use and system sampled and feedback if different to that stated on report.,viscosity,Fluid Condition,Training,,,21.0,103.0,16.0,1.9,7.9,60.0,2.2,1.7,0.0,0.0,0.4,0.1,0.0,0.2,21.0,7.7,257.0,5.5,44.0,0.3,5.1,20.0,,0.0,,535.8,,,,,,,,,,,,,27,,0.1,,Caution
,CLEVELAND POTASH - INFRASTRUCTURE,,CEN_CPL_INFRASTRUC,,5389334,FUCHS RENOLIN CLP GEAR OIL,27/08/2022 00:00:00,2022-08-25,2022-08-27,2,,High viscosity noted. Wear appears satisfactory. Advice : Re-confirm lubricant required / in use and system sampled and feedback if different to that stated on report. Resample at the next service intervention.,viscosity,Fluid Condition,Training,,,8.4,32.0,1.5,2.2,7.0,110.0,0.2,0.8,0.1,0.0,1.0,0.2,0.0,1.2,67.0,2.8,209.0,8.1,33.0,0.2,5.1,2.5,,0.0,,529.3,,,,,,,,,,,,,32,,0.1,,Caution
,CLEVELAND POTASH - INFRASTRUCTURE,,CEN_CPL_INFRASTRUC,,4750521,FUCHS RENOLIN CLP GEAR OIL,01/09/2022 00:00:00,2022-08-30,2022-09-01,2,,Condition satisfactory.,satisfactory,Satisfactory,N/A,,,6.0,1.9,0.5,0.0,0.3,5.8,0.0,0.0,0.0,0.0,0.0,0.0,0.0,0.2,81.0,4.1,164.0,3.1,20.0,0.2,0.1,5.6,,0.0,,461.9,,,,,,,,,,,,,10,,0.1,,Normal
,CLEVELAND POTASH - INFRASTRUCTURE,,CEN_CPL_INFRASTRUC,,4750522,FUCHS RENOLIN CLP GEAR OIL,01/09/2022 00:00:00,2022-08-30,2022-09-01,2,,Condition satisfactory.,satisfactory,Satisfactory,N/A,,,4.4,1.3,0.3,0.0,0.5,3.8,0.3,1.6,0.0,0.0,0.0,0.0,0.0,0.0,31.0,1.8,218.0,5.2,8.4,0.1,0.1,2.4,,0.0,,453.6,,,,,,,,,,,,,10,,0.1,,Normal
,CLEVELAND POTASH - INFRASTRUCTURE,,CEN_CPL_INFRASTRUC,,4779808,FUCHS RENOLIN CLP GEAR OIL,01/09/2022 00:00:00,2022-08-30,2022-09-01,2,,Potassium consistent with Clay/Potash ingress. Wear appears satisfactory. Advice : Resample at the next service intervention.,potassium,Contamination,Appraisal,,,22.0,35.0,0.9,0.8,6.1,147.0,0.0,0.6,0.1,0.0,0.8,0.3,0.0,0.1,80.0,17.0,239.0,11.0,17.0,1.5,0.3,38.0,,0.0,,486.6,,,,,,,,,,,,,25,,0.1,,Caution
,CLEVELAND POTASH - INFRASTRUCTURE,,CEN_CPL_INFRASTRUC,,4779809,FUCHS RENOLIN CLP GEAR OIL,01/09/2022 00:00:00,2022-08-30,2022-09-01,2,,Condition satisfactory.,satisfactory,Satisfactory,N/A,,,7.6,21.0,0.5,0.1,18.0,29.0,0.0,0.1,0.0,0.0,0.1,0.1,0.0,0.1,58.0,7.0,292.0,11.0,26.0,0.3,0.2,14.0,,0.0,,438.9,,,,,,,,,,,,,10,,0.1,,Normal
,CLEVELAND POTASH - INFRASTRUCTURE,,CEN_CPL_INFRASTRUC,,4779810,FUCHS RENOLIN CLP GEAR OIL,01/09/2022 00:00:00,2022-08-30,2022-09-01,2,,Visible debris present. Potassium suggests ingress of environmental contamination. Wear appears satisfactory. Advice : Resample at the next service intervention. ,iron,Wear Metals,Training,,,24.0,39.0,1.5,0.6,5.4,119.0,0.0,0.0,0.0,0.0,0.7,0.3,0.0,0.0,57.0,18.0,223.0,8.6,9.3,1.0,0.2,38.0,,0.0,,483.9,,,,,,,,,,,,,25,,0.1,,Caution
,CLEVELAND POTASH - INFRASTRUCTURE,,CEN_CPL_INFRASTRUC,,5122308,FUCHS RENOLIN CLP GEAR OIL,01/09/2022 00:00:00,2022-08-30,2022-09-01,2,,Potassium consistent with Clay/Potash ingress. Wear appears satisfactory. Advice : Resample at the next service intervention.,potassium,Contamination,Appraisal,,,13.0,18.0,0.7,0.2,1.1,27.0,0.3,0.0,0.0,0.0,0.2,0.1,0.0,0.0,46.0,14.0,240.0,4.2,5.2,0.3,0.3,29.0,,0.0,,472.9,,,,,,,,,,,,,10,,0.1,,Caution
,CLEVELAND POTASH - INFRASTRUCTURE,,CEN_CPL_INFRASTRUC,,4725633,FUCHS RENOLIN CLP GEAR OIL,08/09/2022 00:00:00,2022-09-06,2022-09-08,2,,Condition satisfactory.,satisfactory,Satisfactory,N/A,,,13.0,23.0,1.2,1.5,1.9,20.0,0.5,0.0,0.0,0.0,0.3,0.1,0.1,0.5,24.0,6.5,316.0,9.8,6.0,0.1,0.1,13.0,,0.0,,478.1,,,,,,,,,,,,,10,,0.1,,Normal
,CLEVELAND POTASH - INFRASTRUCTURE,,CEN_CPL_INFRASTRUC,,4725634,FUCHS RENOLIN CLP GEAR OIL,08/09/2022 00:00:00,2022-09-06,2022-09-08,2,,Condition satisfactory.,satisfactory,Satisfactory,N/A,,,4.6,8.2,0.3,0.1,0.4,4.8,0.0,0.0,0.0,0.0,0.1,0.0,0.0,0.1,11.0,3.4,276.0,6.2,2.0,0.1,0.1,6.7,,0.0,,461.6,,,,,,,,,,,,,10,,0.1,,Normal
,CLEVELAND POTASH - INFRASTRUCTURE,,CEN_CPL_INFRASTRUC,,4731323,FUCHS RENOLIN CLP GEAR OIL,08/09/2022 00:00:00,2022-09-06,2022-09-08,2,,Condition satisfactory.,satisfactory,Satisfactory,N/A,,,19.0,17.0,0.2,0.9,25.0,59.0,1.6,0.5,0.0,0.0,0.4,0.0,0.0,0.2,15.0,4.7,248.0,10.0,40.0,0.2,0.3,13.0,,0.1,,493.1,,,,,,,,,,,,,10,,0.1,,Normal
,CLEVELAND POTASH - INFRASTRUCTURE,,CEN_CPL_INFRASTRUC,,4731348,FUCHS RENOLIN CLP GEAR OIL,08/09/2022 00:00:00,2022-09-06,2022-09-08,2,,Condition satisfactory.,satisfactory,Satisfactory,N/A,,,9.5,36.0,0.8,0.7,2.0,73.0,0.4,0.0,0.0,0.0,0.4,0.1,0.1,0.4,8.6,2.7,277.0,8.8,6.1,0.3,0.1,7.6,,0.0,,481.7,,,,,,,,,,,,,15,,0.1,,Normal
,CLEVELAND POTASH - INFRASTRUCTURE,,CEN_CPL_INFRASTRUC,,4731349,FUCHS RENOLIN CLP GEAR OIL,08/09/2022 00:00:00,2022-09-06,2022-09-08,2,,Condition satisfactory.,satisfactory,Satisfactory,N/A,,,6.1,28.0,0.3,0.3,1.5,37.0,0.3,0.0,0.0,0.0,0.2,0.0,0.0,0.2,9.4,2.1,282.0,13.0,5.6,0.1,0.1,5.0,,0.0,,477.6,,,,,,,,,,,,,10,,0.1,,Normal
,CLEVELAND POTASH - INFRASTRUCTURE,,CEN_CPL_INFRASTRUC,,4744175,FUCHS RENOLIN CLP GEAR OIL,08/09/2022 00:00:00,2022-09-06,2022-09-08,2,,Condition satisfactory.,satisfactory,Satisfactory,N/A,,,22.0,19.0,0.3,1.0,27.0,62.0,2.1,0.0,0.1,0.0,0.4,0.0,0.0,0.2,16.0,4.8,239.0,10.0,40.0,0.3,0.3,14.0,,0.0,,485.4,,,,,,,,,,,,,10,,0.1,,Normal
,CLEVELAND POTASH - INFRASTRUCTURE,,CEN_CPL_INFRASTRUC,,4744200,FUCHS RENOLIN CLP GEAR OIL,08/09/2022 00:00:00,2022-09-06,2022-09-08,2,,Condition satisfactory.,satisfactory,Satisfactory,N/A,,,8.3,12.0,0.5,0.2,1.2,21.0,0.5,0.1,0.0,0.0,0.2,0.2,0.0,0.1,5.2,2.1,268.0,6.1,4.9,0.2,0.2,4.2,,0.0,,470.2,,,,,,,,,,,,,10,,0.1,,Normal
,CLEVELAND POTASH - INFRASTRUCTURE,,CEN_CPL_INFRASTRUC,,4746176,FUCHS RENOLIN CLP GEAR OIL,08/09/2022 00:00:00,2022-09-06,2022-09-08,2,,Visible debris present. Potassium suggests ingress of environmental contamination. Wear appears satisfactory. Advice : Resample at the next service intervention. ,iron,Wear Metals,Training,,,31.0,54.0,0.6,0.3,1.2,57.0,0.6,0.0,0.0,0.0,0.5,0.1,0.0,0.2,39.0,10.0,274.0,7.4,23.0,0.2,1.2,33.0,,0.0,,480.1,,,,,,,,,,,,,10,,0.1,,Caution
,CLEVELAND POTASH - INFRASTRUCTURE,,CEN_CPL_INFRASTRUC,,4746177,FUCHS RENOLIN CLP GEAR OIL,08/09/2022 00:00:00,2022-09-06,2022-09-08,2,,Potassium consistent with Clay/Potash ingress. Wear appears satisfactory. Advice : Resample at the next service intervention.,potassium,Contamination,Appraisal,,,14.0,7.1,0.3,0.0,0.6,4.3,0.4,0.0,0.2,0.0,0.1,0.0,0.1,0.3,57.0,13.0,244.0,5.8,9.6,0.0,0.2,31.0,,0.0,,465.7,,,,,,,,,,,,,10,,0.1,,Caution
,CLEVELAND POTASH - INFRASTRUCTURE,,CEN_CPL_INFRASTRUC,,4772943,FUCHS RENOLIN CLP GEAR OIL,08/09/2022 00:00:00,2022-09-06,2022-09-08,2,,Condition satisfactory.,satisfactory,Satisfactory,N/A,,,9.4,25.0,0.6,0.4,1.8,52.0,0.2,0.8,0.0,0.0,0.3,0.2,0.1,1.6,18.0,4.0,282.0,9.4,5.7,0.2,0.1,8.9,,0.0,,479.1,,,,,,,,,,,,,10,,0.1,,Normal
,CLEVELAND POTASH - INFRASTRUCTURE,,CEN_CPL_INFRASTRUC,,4797477,FUCHS RENOLIN CLP GEAR OIL,08/09/2022 00:00:00,2022-09-06,2022-09-08,2,,Condition satisfactory.,satisfactory,Satisfactory,N/A,,,6.5,22.0,0.4,0.2,1.0,31.0,0.4,0.1,0.0,0.0,0.2,0.2,0.0,0.1,5.6,2.3,276.0,6.9,9.7,0.2,0.2,3.1,,0.0,,470.2,,,,,,,,,,,,,10,,0.1,,Normal
,CLEVELAND POTASH - INFRASTRUCTURE,,CEN_CPL_INFRASTRUC,,5646645,FUCHS RENOLIN CLP GEAR OIL,08/09/2022 00:00:00,2022-09-06,2022-09-08,2,,Condition satisfactory.,satisfactory,Satisfactory,N/A,,,28.0,41.0,1.0,0.4,14.0,46.0,0.7,0.1,0.0,0.0,1.0,0.1,0.0,0.1,5.7,4.0,265.0,6.8,21.0,0.3,0.6,16.0,,0.0,,449.6,,,,,,,,,,,,,10,,0.1,,Normal
,CLEVELAND POTASH - INFRASTRUCTURE,,CEN_CPL_INFRASTRUC,,5653190,FUCHS RENOLIN CLP GEAR OIL,08/09/2022 00:00:00,2022-09-06,2022-09-08,2,,Condition satisfactory.,satisfactory,Satisfactory,N/A,,,12.0,6.2,0.4,3.3,0.5,135.0,0.1,0.0,0.1,0.0,1.3,0.2,0.1,0.1,50.0,10.0,249.0,10.0,9.3,0.3,0.2,18.0,,0.0,,478.8,,,,,,,,,,,,,23,,0.1,,Normal
,CLEVELAND POTASH - INFRASTRUCTURE,,CEN_CPL_INFRASTRUC,,5653191,FUCHS RENOLIN CLP GEAR OIL,08/09/2022 00:00:00,2022-09-06,2022-09-08,2,,Condition satisfactory.,satisfactory,Satisfactory,N/A,,,3.4,7.7,0.4,1.0,0.4,46.0,0.3,0.0,0.0,0.0,0.4,0.1,0.0,0.2,29.0,3.5,180.0,7.2,7.2,0.2,0.1,6.3,,0.0,,480.4,,,,,,,,,,,,,10,,0.1,,Normal
,CLEVELAND POTASH - INFRASTRUCTURE,,CEN_CPL_INFRASTRUC,,5653193,FUCHS RENOLIN CLP GEAR OIL,08/09/2022 00:00:00,2022-09-06,2022-09-08,2,,Visible debris present. The level of Iron is higher than expected and suggests wear of gear or shaft type material. Advice : Resample at the next service intervention.,iron,Wear Metals,Training,,,7.4,22.0,0.8,3.5,5.9,427.0,0.7,0.9,0.0,0.0,1.7,0.2,0.1,0.1,48.0,5.1,295.0,11.0,18.0,2.0,0.0,10.0,,0.0,,437.3,,,,,,,,,,,,,29,,0.1,,Caution
,CLEVELAND POTASH - INFRASTRUCTURE,,CEN_CPL_INFRASTRUC,,5653194,FUCHS RENOLIN CLP GEAR OIL,08/09/2022 00:00:00,2022-09-06,2022-09-08,2,,Condition satisfactory.,satisfactory,Satisfactory,N/A,,,5.6,22.0,0.5,1.5,1.2,183.0,1.1,0.0,0.0,0.0,1.1,0.1,0.0,0.2,82.0,3.2,286.0,11.0,20.0,1.3,0.4,5.2,,0.0,,486.1,,,,,,,,,,,,,28,,0.1,,Normal
,CLEVELAND POTASH - INFRASTRUCTURE,,CEN_CPL_INFRASTRUC,,5778820,FUCHS RENOLIN CLP GEAR OIL,08/09/2022 00:00:00,2022-09-06,2022-09-08,2,,Visible debris present. Potassium suggests ingress of environmental contamination. Wear appears satisfactory. Advice : Resample at the next service intervention. ,iron,Wear Metals,Training,,,57.0,30.0,2.5,0.7,6.8,79.0,0.4,0.0,0.0,0.0,0.5,0.5,0.0,0.2,8.7,3.5,259.0,7.6,7.3,0.3,0.3,25.0,,0.0,,490.0,,,,,,,,,,,,,16,,0.1,,Caution
,CLEVELAND POTASH - INFRASTRUCTURE,,CEN_CPL_INFRASTRUC,,4744206,FUCHS RENOLIN CLP GEAR OIL,13/09/2022 00:00:00,2022-09-12,2022-09-13,1,,Condition satisfactory.,satisfactory,Satisfactory,N/A,,,20.0,19.0,4.9,0.5,3.0,66.0,0.2,0.5,190.0,0.0,0.6,0.8,0.0,0.2,231.0,3.8,602.0,3.8,351.0,0.0,0.7,15.0,,0.0,,397.1,,,,,,,,,,,,,10,,0.1,,Normal
,CLEVELAND POTASH - INFRASTRUCTURE,,CEN_CPL_INFRASTRUC,,4746161,FUCHS RENOLIN CLP GEAR OIL,13/09/2022 00:00:00,2022-09-12,2022-09-13,1,,Condition satisfactory.,satisfactory,Satisfactory,N/A,,,12.0,57.0,1.2,2.1,4.8,119.0,0.1,0.1,0.0,0.0,0.9,0.9,0.1,1.0,40.0,11.0,259.0,6.5,18.0,0.0,1.6,24.0,,0.0,,497.3,,,,,,,,,,,,,13,,0.1,,Normal
,CLEVELAND POTASH - INFRASTRUCTURE,,CEN_CPL_INFRASTRUC,,4746162,FUCHS RENOLIN CLP GEAR OIL,13/09/2022 00:00:00,2022-09-12,2022-09-13,1,,Condition satisfactory.,satisfactory,Satisfactory,N/A,,,7.2,8.6,0.6,0.5,3.9,29.0,0.0,0.2,0.0,0.0,0.1,0.1,0.0,0.2,14.0,3.9,315.0,6.2,5.8,0.0,0.2,8.6,,0.0,,478.4,,,,,,,,,,,,,10,,0.1,,Normal
,CLEVELAND POTASH - INFRASTRUCTURE,,CEN_CPL_INFRASTRUC,,4746181,FUCHS RENOLIN CLP GEAR OIL,13/09/2022 00:00:00,2022-09-12,2022-09-13,1,,Condition satisfactory.,satisfactory,Satisfactory,N/A,,,8.9,6.3,1.3,0.2,0.6,27.0,0.0,0.2,0.0,0.0,0.2,0.1,0.0,0.0,20.0,5.9,303.0,4.0,2.8,0.0,0.2,17.0,,0.0,,475.4,,,,,,,,,,,,,10,,0.1,,Normal
,CLEVELAND POTASH - INFRASTRUCTURE,,CEN_CPL_INFRASTRUC,,4746183,FUCHS RENOLIN CLP GEAR OIL,13/09/2022 00:00:00,2022-09-12,2022-09-13,1,,Condition satisfactory.,satisfactory,Satisfactory,N/A,,,31.0,25.0,0.8,0.2,2.7,41.0,0.0,0.5,0.0,0.0,0.4,0.1,0.0,0.2,23.0,6.9,297.0,5.6,6.4,0.0,0.6,19.0,,0.0,,480.4,,,,,,,,,,,,,14,,0.1,,Normal
,CLEVELAND POTASH - INFRASTRUCTURE,,CEN_CPL_INFRASTRUC,,4746192,FUCHS RENOLIN CLP GEAR OIL,13/09/2022 00:00:00,2022-09-12,2022-09-13,1,,Condition satisfactory.,satisfactory,Satisfactory,N/A,,,2.9,9.4,0.6,0.1,0.6,9.0,0.1,0.7,0.0,0.0,0.1,0.1,0.0,0.3,14.0,4.1,300.0,4.1,3.3,0.0,0.1,7.5,,0.0,,463.8,,,,,,,,,,,,,10,,0.1,,Normal
,CLEVELAND POTASH - INFRASTRUCTURE,,CEN_CPL_INFRASTRUC,,4750509,FUCHS RENOLIN CLP GEAR OIL,13/09/2022 00:00:00,2022-09-12,2022-09-13,1,,Condition satisfactory.,satisfactory,Satisfactory,N/A,,,8.8,6.4,0.8,0.9,1.2,75.0,0.0,0.1,0.0,0.0,0.4,0.5,0.0,0.0,18.0,5.8,332.0,6.0,4.2,0.1,0.2,15.0,,0.0,,472.6,,,,,,,,,,,,,10,,0.1,,Normal
,CLEVELAND POTASH - INFRASTRUCTURE,,CEN_CPL_INFRASTRUC,,4750515,FUCHS RENOLIN CLP GEAR OIL,13/09/2022 00:00:00,2022-09-12,2022-09-13,1,,Visible debris present. Potassium suggests ingress of environmental contamination. Wear appears satisfactory. Advice : Resample at the next service intervention. ,iron,Wear Metals,Training,,,20.0,54.0,4.7,1.4,3.3,110.0,0.3,0.7,0.1,0.0,0.7,1.8,0.1,0.1,55.0,14.0,281.0,6.4,31.0,0.3,0.9,31.0,,0.0,,479.4,,,,,,,,,,,,,18,,0.1,,Caution
,CLEVELAND POTASH - INFRASTRUCTURE,,CEN_CPL_INFRASTRUC,,4750524,FUCHS RENOLIN CLP GEAR OIL,13/09/2022 00:00:00,2022-09-12,2022-09-13,1,,Condition satisfactory.,satisfactory,Satisfactory,N/A,,,20.0,11.0,0.9,0.5,2.5,59.0,0.0,0.5,0.0,0.0,0.8,0.2,0.0,0.7,39.0,7.2,291.0,9.9,12.0,0.0,8.5,20.0,,0.0,,486.7,,,,,,,,,,,,,10,,0.1,,Normal
,CLEVELAND POTASH - INFRASTRUCTURE,,CEN_CPL_INFRASTRUC,,4750529,FUCHS RENOLIN CLP GEAR OIL,13/09/2022 00:00:00,2022-09-12,2022-09-13,1,,Condition satisfactory.,satisfactory,Satisfactory,N/A,,,2.3,7.4,0.5,0.0,2.0,2.1,0.0,0.3,0.0,0.0,0.1,0.0,0.0,0.0,8.8,3.0,304.0,4.5,2.6,0.0,0.0,5.4,,0.0,,476.0,,,,,,,,,,,,,10,,0.1,,Normal
,CLEVELAND POTASH - INFRASTRUCTURE,,CEN_CPL_INFRASTRUC,,4750531,FUCHS RENOLIN CLP GEAR OIL,13/09/2022 00:00:00,2022-09-12,2022-09-13,1,,Visible debris present. Potassium suggests ingress of environmental contamination. Wear appears satisfactory. Advice : Resample at the next service intervention. ,iron,Wear Metals,Training,,,43.0,33.0,1.0,0.7,8.8,43.0,0.5,0.6,0.0,0.0,0.3,0.1,0.0,0.2,47.0,14.0,317.0,6.7,16.0,0.2,0.7,41.0,,0.0,,482.6,,,,,,,,,,,,,10,,0.1,,Caution
,CLEVELAND POTASH - INFRASTRUCTURE,,CEN_CPL_INFRASTRUC,,4750537,FUCHS RENOLIN CLP GEAR OIL,13/09/2022 00:00:00,2022-09-12,2022-09-13,1,,Condition satisfactory.,satisfactory,Satisfactory,N/A,,,12.0,22.0,0.6,0.5,1.4,45.0,0.1,0.4,0.0,0.0,0.4,0.1,0.0,0.6,23.0,6.1,270.0,5.5,8.2,0.2,2.1,15.0,,0.0,,469.8,,,,,,,,,,,,,14,,0.1,,Normal
,CLEVELAND POTASH - INFRASTRUCTURE,,CEN_CPL_INFRASTRUC,,4750538,FUCHS RENOLIN CLP GEAR OIL,13/09/2022 00:00:00,2022-09-12,2022-09-13,1,,Visible debris present. High viscosity noted. Since no abnormal wear; contamination may have occured at sampling. Advice : Re-confirm lubricant required / in use and system sampled and feedback if different to that stated on report. Resample at the next service intervention. ,viscosity,Fluid Condition,Training,,,4.9,29.0,3.4,9.5,1.6,209.0,0.0,0.3,0.0,0.0,1.6,0.6,0.0,0.6,27.0,5.1,258.0,4.2,18.0,0.7,11.0,8.5,,0.0,,536.7,,,,,,,,,,,,,117,,0.1,,Caution
,CLEVELAND POTASH - INFRASTRUCTURE,,CEN_CPL_INFRASTRUC,,4750539,FUCHS RENOLIN CLP GEAR OIL,13/09/2022 00:00:00,2022-09-12,2022-09-13,1,,Visible debris present. Potassium suggests ingress of environmental contamination. Wear appears satisfactory. Advice : Resample at the next service intervention. ,iron,Wear Metals,Training,,,8.5,19.0,0.5,0.6,3.8,55.0,0.0,0.2,0.0,0.0,0.2,0.0,0.0,0.8,42.0,12.0,299.0,6.4,6.5,0.0,0.2,26.0,,0.0,,480.8,,,,,,,,,,,,,11,,0.1,,Caution
,CLEVELAND POTASH - INFRASTRUCTURE,,CEN_CPL_INFRASTRUC,,4791171,FUCHS RENOLIN CLP GEAR OIL,13/09/2022 00:00:00,2022-09-12,2022-09-13,1,,Condition satisfactory.,satisfactory,Satisfactory,N/A,,,35.0,34.0,1.7,1.0,2.6,117.0,0.1,0.8,0.0,0.0,0.8,0.3,0.0,0.7,18.0,5.8,257.0,4.1,14.0,0.0,6.6,14.0,,0.0,,494.6,,,,,,,,,,,,,47,,0.1,,Normal
,CLEVELAND POTASH - INFRASTRUCTURE,,CEN_CPL_INFRASTRUC,,4791211,FUCHS RENOLIN CLP GEAR OIL,13/09/2022 00:00:00,2022-09-12,2022-09-13,1,,Condition satisfactory.,satisfactory,Satisfactory,N/A,,,16.0,29.0,0.8,0.9,6.7,77.0,0.2,0.8,0.8,0.0,0.5,0.1,0.0,1.0,29.0,7.3,293.0,7.0,15.0,0.2,0.2,17.0,,0.0,,481.1,,,,,,,,,,,,,12,,0.1,,Normal
,CLEVELAND POTASH - INFRASTRUCTURE,,CEN_CPL_INFRASTRUC,,4791213,FUCHS RENOLIN CLP GEAR OIL,13/09/2022 00:00:00,2022-09-12,2022-09-13,1,,Condition satisfactory.,satisfactory,Satisfactory,N/A,,,11.0,35.0,0.6,0.6,4.6,63.0,0.0,0.1,0.2,0.0,0.4,0.1,0.0,1.0,18.0,5.0,302.0,6.8,10.0,0.2,0.1,11.0,,0.0,,456.5,,,,,,,,,,,,,10,,0.1,,Normal
,CLEVELAND POTASH - INFRASTRUCTURE,,CEN_CPL_INFRASTRUC,,5089495,FUCHS RENOLIN CLP GEAR OIL,13/09/2022 00:00:00,2022-09-12,2022-09-13,1,,Condition satisfactory.,satisfactory,Satisfactory,N/A,,,14.0,17.0,1.4,1.3,6.1,94.0,0.1,0.3,0.0,0.0,0.6,0.1,0.0,1.6,22.0,6.7,294.0,5.9,13.0,0.2,1.4,17.0,,0.0,,487.1,,,,,,,,,,,,,22,,0.1,,Normal
,CLEVELAND POTASH - INFRASTRUCTURE,,CEN_CPL_INFRASTRUC,,5089496,FUCHS RENOLIN CLP GEAR OIL,13/09/2022 00:00:00,2022-09-12,2022-09-13,1,,Visible debris present. Potassium suggests ingress of environmental contamination. Wear appears satisfactory. Advice : Resample at the next service intervention. ,iron,Wear Metals,Training,,,43.0,32.0,2.6,3.4,18.0,114.0,0.0,0.2,0.0,0.0,1.1,0.3,0.0,5.3,42.0,11.0,228.0,7.3,29.0,0.2,4.3,33.0,,0.0,,513.7,,,,,,,,,,,,,13,,0.1,,Caution
,CLEVELAND POTASH - INFRASTRUCTURE,,CEN_CPL_INFRASTRUC,,5089497,FUCHS RENOLIN CLP GEAR OIL,13/09/2022 00:00:00,2022-09-12,2022-09-13,1,,Condition satisfactory.,satisfactory,Satisfactory,N/A,,,7.6,26.0,1.0,1.2,8.0,21.0,0.0,1.1,1.4,0.5,0.7,0.5,0.5,2.5,87.0,4.0,266.0,18.0,34.0,0.5,0.6,8.0,,0.6,,475.8,,,,,,,,,,,,,10,,0.1,,Normal
,CLEVELAND POTASH - INFRASTRUCTURE,,CEN_CPL_INFRASTRUC,,5094736,FUCHS RENOLIN CLP GEAR OIL,13/09/2022 00:00:00,2022-09-12,2022-09-13,1,,Condition satisfactory.,satisfactory,Satisfactory,N/A,,,14.0,34.0,1.7,1.2,2.1,127.0,0.0,0.6,0.0,0.0,0.9,0.3,0.0,0.7,16.0,5.0,267.0,4.1,16.0,0.0,8.0,7.2,,0.0,,498.6,,,,,,,,,,,,,53,,0.1,,Normal
,CLEVELAND POTASH - INFRASTRUCTURE,,CEN_CPL_INFRASTRUC,,5174263,FUCHS RENOLIN CLP GEAR OIL,13/09/2022 00:00:00,2022-09-12,2022-09-13,1,,Condition satisfactory.,satisfactory,Satisfactory,N/A,,,1.4,8.2,0.8,0.9,8.6,56.0,0.0,0.3,0.0,0.0,0.4,0.1,0.0,0.6,10.0,1.9,294.0,6.1,20.0,0.0,0.3,3.5,,0.0,,493.1,,,,,,,,,,,,,10,,0.1,,Normal
,CLEVELAND POTASH - INFRASTRUCTURE,,CEN_CPL_INFRASTRUC,,5389419,FUCHS RENOLIN CLP GEAR OIL,13/09/2022 00:00:00,2022-09-12,2022-09-13,1,,Condition satisfactory.,satisfactory,Satisfactory,N/A,,,2.9,47.0,2.2,1.2,1.3,154.0,0.0,0.5,0.1,0.0,1.1,0.3,0.0,1.0,15.0,3.0,291.0,4.5,17.0,0.0,15.0,5.0,,0.0,,513.7,,,,,,,,,,,,,35,,0.1,,Normal
,CLEVELAND POTASH - INFRASTRUCTURE,,CEN_CPL_INFRASTRUC,,5389942,FUCHS RENOLIN CLP GEAR OIL,13/09/2022 00:00:00,2022-09-12,2022-09-13,1,,Visible debris present. The level of Iron is higher than expected and suggests wear of gear or shaft type material. Advice : Resample at the next service intervention.,iron,Wear Metals,Training,,,4.8,19.0,2.3,2.8,2.5,331.0,0.1,0.4,0.0,0.0,2.4,0.3,0.0,0.3,15.0,2.9,468.0,5.7,16.0,0.1,1.9,3.3,,0.0,,466.7,,,,,,,,,,,,,50,,0.1,,Caution
,CLEVELAND POTASH - INFRASTRUCTURE,,CEN_CPL_INFRASTRUC,,5619930,FUCHS RENOLIN CLP GEAR OIL,13/09/2022 00:00:00,2022-09-12,2022-09-13,1,,Sodium suggests possible environmental contamination or contamination with a sodium based product. Visible debris present. Wear appears satisfactory. Advice : Change fluid and check unit for source of contamination.,iron,Wear Metals,Training,,,105.0,60.0,2.8,0.5,3.6,34.0,0.0,0.3,0.0,0.0,0.5,0.3,0.0,1.1,13.0,4.9,223.0,4.7,22.0,0.9,1.3,14.0,,0.0,,486.4,,,,,,,,,,,,,10,,0.1,,Serious
,CLEVELAND POTASH - INFRASTRUCTURE,,CEN_CPL_INFRASTRUC,,5619932,FUCHS RENOLIN CLP GEAR OIL,13/09/2022 00:00:00,2022-09-12,2022-09-13,1,,Condition satisfactory.,satisfactory,Satisfactory,N/A,,,9.5,16.0,1.2,1.4,1.9,74.0,0.0,0.4,0.0,0.0,0.5,0.1,0.0,0.4,7.6,2.4,192.0,4.0,14.0,2.4,0.8,4.7,,0.0,,469.5,,,,,,,,,,,,,13,,0.1,,Normal
,CLEVELAND POTASH - INFRASTRUCTURE,,CEN_CPL_INFRASTRUC,,5653190,FUCHS RENOLIN CLP GEAR OIL,13/09/2022 00:00:00,2022-09-12,2022-09-13,1,,Condition satisfactory.,satisfactory,Satisfactory,N/A,,,7.6,4.6,0.5,3.2,0.1,137.0,0.0,0.3,0.0,0.0,1.4,0.2,0.1,0.3,49.0,10.0,252.0,6.8,7.0,0.0,0.1,15.0,,0.0,,490.9,,,,,,,,,,,,,37,,0.1,,Normal
,CLEVELAND POTASH - INFRASTRUCTURE,,CEN_CPL_INFRASTRUC,,5653191,FUCHS RENOLIN CLP GEAR OIL,13/09/2022 00:00:00,2022-09-12,2022-09-13,1,,Condition satisfactory.,satisfactory,Satisfactory,N/A,,,5.9,20.0,0.8,1.7,1.0,206.0,0.2,0.5,0.0,0.0,1.3,0.2,0.0,0.3,105.0,8.7,305.0,7.4,20.0,1.2,0.2,15.0,,0.0,,481.2,,,,,,,,,,,,,28,,0.1,,Normal
,CLEVELAND POTASH - INFRASTRUCTURE,,CEN_CPL_INFRASTRUC,,5653193,FUCHS RENOLIN CLP GEAR OIL,13/09/2022 00:00:00,2022-09-12,2022-09-13,1,,Visible debris present. The level of Iron is higher than expected and suggests wear of gear or shaft type material. Advice : Resample at the next service intervention.,iron,Wear Metals,Training,,,12.0,19.0,0.9,3.6,5.0,446.0,0.0,0.5,0.0,0.0,2.0,0.3,0.1,1.2,66.0,8.4,308.0,7.2,23.0,1.7,0.0,20.0,,0.0,,426.9,,,,,,,,,,,,,27,,0.1,,Caution
,CLEVELAND POTASH - INFRASTRUCTURE,,CEN_CPL_INFRASTRUC,,5653194,FUCHS RENOLIN CLP GEAR OIL,13/09/2022 00:00:00,2022-09-12,2022-09-13,1,,Condition satisfactory.,satisfactory,Satisfactory,N/A,,,1.0,7.0,0.4,1.1,0.1,48.0,0.0,0.3,0.0,0.0,0.5,0.1,0.0,0.1,19.0,3.1,222.0,5.4,6.9,0.0,0.1,6.9,,0.0,,481.8,,,,,,,,,,,,,10,,0.1,,Normal
,CLEVELAND POTASH - INFRASTRUCTURE,,CEN_CPL_INFRASTRUC,,4731251,FUCHS RENOLIN CLP GEAR OIL,14/09/2022 00:00:00,2022-09-12,2022-09-14,2,,Visible debris present. Potassium evident suggesting possible ingress of environmental contamination. Wear appears satisfactory. Advice : Change oil if not changed when sampled. ,iron,Wear Metals,Training,,,34.0,68.0,0.7,2.2,16.0,24.0,0.0,0.2,0.0,0.0,0.3,0.1,0.1,1.5,111.0,32.0,287.0,6.9,31.0,0.0,0.4,79.0,,0.0,,485.7,,,,,,,,,,,,,10,,0.1,,Serious
,CLEVELAND POTASH - INFRASTRUCTURE,,CEN_CPL_INFRASTRUC,,4746182,FUCHS RENOLIN CLP GEAR OIL,14/09/2022 00:00:00,2022-09-12,2022-09-14,2,,Condition satisfactory.,satisfactory,Satisfactory,N/A,,,29.0,15.0,0.4,0.4,2.3,54.0,0.4,0.8,0.0,0.0,0.5,0.1,0.0,0.1,17.0,6.4,283.0,8.9,6.2,0.4,0.5,18.0,,0.0,,481.9,,,,,,,,,,,,,10,,0.1,,Normal
,CLEVELAND POTASH - INFRASTRUCTURE,,CEN_CPL_INFRASTRUC,,4746191,FUCHS RENOLIN CLP GEAR OIL,14/09/2022 00:00:00,2022-09-12,2022-09-14,2,,Condition satisfactory.,satisfactory,Satisfactory,N/A,,,5.6,9.1,0.3,0.1,0.7,10.0,0.0,0.0,0.0,0.0,0.1,0.1,0.0,0.1,15.0,4.9,278.0,6.8,2.8,0.1,0.1,9.3,,0.0,,453.6,,,,,,,,,,,,,10,,0.1,,Normal
,CLEVELAND POTASH - INFRASTRUCTURE,,CEN_CPL_INFRASTRUC,,4791172,FUCHS RENOLIN CLP GEAR OIL,14/09/2022 00:00:00,2022-09-12,2022-09-14,2,,Visible debris present. The Sodium and Potassium level suggests Clay/Potash contamination. Wear appears satisfactory. Advice : Change fluid and check unit for source of contamination.,sodium,Contamination,Appraisal,,,125.0,33.0,2.6,0.5,2.7,65.0,0.0,0.4,0.0,0.0,0.6,0.7,0.0,1.5,30.0,9.2,285.0,5.1,8.5,0.3,1.2,34.0,,0.0,,474.9,,,,,,,,,,,,,10,,0.1,,Serious
,CLEVELAND POTASH - INFRASTRUCTURE,,CEN_CPL_INFRASTRUC,,4791212,FUCHS RENOLIN CLP GEAR OIL,14/09/2022 00:00:00,2022-09-12,2022-09-14,2,,Condition satisfactory.,satisfactory,Satisfactory,N/A,,,25.0,29.0,0.4,0.7,6.5,70.0,0.5,1.5,0.0,0.0,0.5,0.1,0.0,1.0,40.0,12.0,272.0,11.0,11.0,0.4,0.2,24.0,,0.0,,484.5,,,,,,,,,,,,,10,,0.1,,Normal
,CLEVELAND POTASH - INFRASTRUCTURE,,CEN_CPL_INFRASTRUC,,5174262,FUCHS RENOLIN CLP GEAR OIL,14/09/2022 00:00:00,2022-09-12,2022-09-14,2,,Visible debris present. Potassium consistent with Clay/Potash ingress. Wear appears satisfactory. Advice : Resample at the next service intervention.,potassium,Contamination,Appraisal,,,49.0,67.0,7.0,1.8,3.8,196.0,0.0,0.4,0.0,0.0,1.4,1.6,0.0,0.4,33.0,6.2,289.0,9.7,28.0,1.0,3.7,25.0,,0.0,,483.2,,,,,,,,,,,,,31,,0.1,,Caution
,CLEVELAND POTASH - INFRASTRUCTURE,,CEN_CPL_INFRASTRUC,,5174264,FUCHS RENOLIN CLP GEAR OIL,14/09/2022 00:00:00,2022-09-12,2022-09-14,2,,Visible debris present. Potassium suggests ingress of environmental contamination. Wear appears satisfactory. Advice : Resample at the next service intervention. ,iron,Wear Metals,Training,,,49.0,69.0,7.0,1.8,3.5,197.0,0.1,0.8,0.1,0.0,1.3,1.6,0.0,0.4,32.0,6.2,281.0,9.7,27.0,1.0,3.7,25.0,,0.0,,485.5,,,,,,,,,,,,,30,,0.1,,Caution
,CLEVELAND POTASH - INFRASTRUCTURE,,CEN_CPL_INFRASTRUC,,5389941,FUCHS RENOLIN CLP GEAR OIL,14/09/2022 00:00:00,2022-09-12,2022-09-14,2,,Visible debris present. The Sodium and Potassium level suggests Clay/Potash contamination. High viscosity noted. Wear appears satisfactory. Advice : Resample at the next service intervention.,viscosity,Fluid Condition,Training,,,73.0,60.0,27.0,1.1,1.4,125.0,1.2,1.0,0.0,0.0,0.9,0.5,0.0,2.6,43.0,8.7,317.0,12.0,53.0,0.6,3.4,34.0,,0.0,,550.7,,,,,,,,,,,,,13,,0.1,,Caution
,CLEVELAND POTASH - INFRASTRUCTURE,,CEN_CPL_INFRASTRUC,,4724239,FUCHS RENOLIN CLP GEAR OIL,22/09/2022 00:00:00,2022-09-21,2022-09-22,1,,Condition satisfactory.,satisfactory,Satisfactory,N/A,,,8.9,29.0,0.0,0.5,2.1,17.0,0.0,1.5,0.0,0.0,0.2,0.4,1.5,0.4,9.1,2.0,290.0,4.4,18.0,0.8,0.0,0.0,,0.0,,472.3,,,,,,,,,,,,,10,,0.1,,Normal
,CLEVELAND POTASH - INFRASTRUCTURE,,CEN_CPL_INFRASTRUC,,4724251,FUCHS RENOLIN CLP GEAR OIL,22/09/2022 00:00:00,2022-09-21,2022-09-22,1,,Condition satisfactory.,satisfactory,Satisfactory,N/A,,,5.3,29.0,0.0,0.4,1.7,11.0,0.0,1.1,0.0,0.0,0.2,0.3,1.5,0.3,26.0,2.0,1032.0,7.7,20.0,0.8,0.4,3.3,,0.0,,451.6,,,,,,,,,,,,,10,,0.1,,Normal
,CLEVELAND POTASH - INFRASTRUCTURE,,CEN_CPL_INFRASTRUC,,4743932,FUCHS RENOLIN CLP GEAR OIL,22/09/2022 00:00:00,2022-09-21,2022-09-22,1,,Condition satisfactory.,satisfactory,Satisfactory,N/A,,,8.5,12.0,0.0,0.4,2.3,21.0,0.0,1.6,0.0,0.0,0.2,0.4,1.5,0.5,12.0,2.5,211.0,4.9,10.0,0.4,0.3,7.9,,0.0,,481.0,,,,,,,,,,,,,10,,0.1,,Normal
,CLEVELAND POTASH - INFRASTRUCTURE,,CEN_CPL_INFRASTRUC,,4743933,FUCHS RENOLIN CLP GEAR OIL,22/09/2022 00:00:00,2022-09-21,2022-09-22,1,,Condition satisfactory.,satisfactory,Satisfactory,N/A,,,5.4,9.1,0.8,0.4,3.0,23.0,0.0,0.9,0.0,0.0,0.2,0.3,1.5,0.3,9.2,2.8,298.0,6.5,10.0,0.4,0.5,7.2,,0.0,,471.9,,,,,,,,,,,,,10,,0.1,,Normal
,CLEVELAND POTASH - INFRASTRUCTURE,,CEN_CPL_INFRASTRUC,,4744027,FUCHS RENOLIN CLP GEAR OIL,22/09/2022 00:00:00,2022-09-21,2022-09-22,1,,Condition satisfactory.,satisfactory,Satisfactory,N/A,,,18.0,6.7,0.0,0.2,4.4,18.0,0.0,1.1,0.0,0.0,0.2,0.4,1.5,0.4,30.0,7.4,219.0,5.3,13.0,0.4,0.5,20.0,,0.0,,480.5,,,,,,,,,,,,,10,,0.1,,Normal
,CLEVELAND POTASH - INFRASTRUCTURE,,CEN_CPL_INFRASTRUC,,4744029,FUCHS RENOLIN CLP GEAR OIL,22/09/2022 00:00:00,2022-09-21,2022-09-22,1,,Potassium consistent with Clay/Potash ingress. Wear appears satisfactory. Advice : Resample at the next service intervention.,potassium,Contamination,Appraisal,,,15.0,3.4,0.0,0.4,5.7,14.0,0.0,1.4,0.0,0.0,0.1,0.4,1.5,0.6,39.0,12.0,199.0,5.5,12.0,0.0,0.0,30.0,,0.0,,487.7,,,,,,,,,,,,,10,,0.1,,Caution
,CLEVELAND POTASH - INFRASTRUCTURE,,CEN_CPL_INFRASTRUC,,4744030,FUCHS RENOLIN CLP GEAR OIL,22/09/2022 00:00:00,2022-09-21,2022-09-22,1,,Condition satisfactory.,satisfactory,Satisfactory,N/A,,,6.5,9.8,0.0,0.2,7.0,9.8,0.7,0.9,0.0,0.0,0.1,0.3,1.5,0.3,9.8,2.2,182.0,4.3,7.8,0.5,0.3,5.8,,0.0,,474.1,,,,,,,,,,,,,10,,0.1,,Normal
,CLEVELAND POTASH - INFRASTRUCTURE,,CEN_CPL_INFRASTRUC,,4772936,FUCHS RENOLIN CLP GEAR OIL,22/09/2022 00:00:00,2022-09-21,2022-09-22,1,,The level of Silicon present suggests environmental debris contamination however there is no evidence to indicate that any undue wear is taking place within the machinery. Advice : Resample at the next service intervention.,iron,Wear Metals,Training,,,23.0,92.0,0.0,0.8,11.0,34.0,0.7,1.6,0.0,0.0,0.5,0.6,1.5,0.9,11.0,2.6,207.0,6.3,26.0,2.1,0.7,8.6,,0.0,,462.5,,,,,,,,,,,,,10,,0.1,,Caution
,CLEVELAND POTASH - INFRASTRUCTURE,,CEN_CPL_INFRASTRUC,,4772937,FUCHS RENOLIN CLP GEAR OIL,22/09/2022 00:00:00,2022-09-21,2022-09-22,1,,Condition satisfactory.,satisfactory,Satisfactory,N/A,,,17.0,21.0,0.0,0.6,14.0,17.0,0.0,1.0,0.0,0.0,0.3,0.4,1.5,1.5,15.0,2.8,200.0,6.8,29.0,0.6,0.6,6.2,,0.0,,499.0,,,,,,,,,,,,,10,,0.1,,Normal
,CLEVELAND POTASH - INFRASTRUCTURE,,CEN_CPL_INFRASTRUC,,4724455,FUCHS RENOLIN CLP GEAR OIL,23/09/2022 00:00:00,2022-09-22,2022-09-23,1,,Condition satisfactory.,satisfactory,Satisfactory,N/A,,,6.0,6.2,0.2,0.3,5.0,25.0,0.8,0.4,0.1,0.0,0.2,0.1,0.0,0.9,14.0,3.8,302.0,8.8,24.0,0.0,0.1,4.2,,0.0,,473.4,,,,,,,,,,,,,10,,0.1,,Normal
,CLEVELAND POTASH - INFRASTRUCTURE,,CEN_CPL_INFRASTRUC,,4724456,FUCHS RENOLIN CLP GEAR OIL,23/09/2022 00:00:00,2022-09-22,2022-09-23,1,,Condition satisfactory.,satisfactory,Satisfactory,N/A,,,5.1,4.1,0.2,0.2,3.3,15.0,0.8,0.1,0.2,0.0,0.1,0.1,0.0,0.1,9.9,3.2,286.0,9.7,13.0,0.0,0.1,4.8,,0.1,,452.0,,,,,,,,,,,,,10,,0.1,,Normal
,CLEVELAND POTASH - INFRASTRUCTURE,,CEN_CPL_INFRASTRUC,,4731272,FUCHS RENOLIN CLP GEAR OIL,23/09/2022 00:00:00,2022-09-22,2022-09-23,1,,Condition satisfactory.,satisfactory,Satisfactory,N/A,,,9.5,24.0,0.2,0.2,1.7,22.0,0.6,0.0,0.4,0.0,0.2,0.1,0.0,0.4,11.0,3.3,291.0,8.8,5.4,0.0,0.3,5.1,,0.0,,470.9,,,,,,,,,,,,,10,,0.1,,Normal
,CLEVELAND POTASH - INFRASTRUCTURE,,CEN_CPL_INFRASTRUC,,4731296,FUCHS RENOLIN CLP GEAR OIL,23/09/2022 00:00:00,2022-09-22,2022-09-23,1,,Condition satisfactory.,satisfactory,Satisfactory,N/A,,,26.0,30.0,0.6,0.6,3.3,54.0,1.5,0.2,0.3,0.0,0.4,0.2,0.0,0.2,22.0,7.7,295.0,10.0,12.0,0.3,0.6,13.0,,0.0,,480.6,,,,,,,,,,,,,10,,0.1,,Normal
,CLEVELAND POTASH - INFRASTRUCTURE,,CEN_CPL_INFRASTRUC,,4772947,FUCHS RENOLIN CLP GEAR OIL,23/09/2022 00:00:00,2022-09-22,2022-09-23,1,,Condition satisfactory.,satisfactory,Satisfactory,N/A,,,8.8,5.5,0.2,0.1,0.5,12.0,0.0,0.1,0.2,0.0,0.1,0.1,0.0,0.1,13.0,4.0,261.0,6.7,6.1,0.0,0.1,6.8,,0.0,,471.7,,,,,,,,,,,,,10,,0.1,,Normal
,CLEVELAND POTASH - INFRASTRUCTURE,,CEN_CPL_INFRASTRUC,,4724477,FUCHS RENOLIN CLP GEAR OIL,29/09/2022 00:00:00,2022-09-28,2022-09-29,1,,Visible debris present. Sodium and potassium suggest ingress of environmental contamination. Wear appears satisfactory. Advice : Change fluid and check unit for source of contamination.,iron,Wear Metals,Training,,,95.0,27.0,2.4,0.5,5.1,83.0,0.0,0.0,0.0,0.0,0.6,2.9,0.0,2.6,107.0,33.0,297.0,7.3,27.0,0.0,1.4,87.0,,0.0,,486.9,,,,,,,,,,,,,11,,0.1,,Serious
,CLEVELAND POTASH - INFRASTRUCTURE,,CEN_CPL_INFRASTRUC,,4724478,FUCHS RENOLIN CLP GEAR OIL,29/09/2022 00:00:00,2022-09-28,2022-09-29,1,,Visible debris present. Potassium suggests ingress of environmental contamination. Wear appears satisfactory. Advice : Resample at the next service intervention. ,iron,Wear Metals,Training,,,29.0,9.0,0.8,0.3,2.1,41.0,0.0,0.6,0.2,0.0,0.3,0.6,0.0,0.4,50.0,12.0,281.0,8.8,13.0,0.3,0.5,25.0,,0.0,,477.0,,,,,,,,,,,,,10,,0.1,,Caution
,CLEVELAND POTASH - INFRASTRUCTURE,,CEN_CPL_INFRASTRUC,,4724479,FUCHS RENOLIN CLP GEAR OIL,29/09/2022 00:00:00,2022-09-28,2022-09-29,1,,Visible debris present. Potassium consistent with Clay/Potash ingress. The level of Iron allied to the ferrous debris suggests wear of gear/ shaft type material. Advice : Change fluid and check unit for source of contamination. Check unit for abnormal noise and heat and feedback findings before next sample.,iron,Wear Metals,Training,,,51.0,24.0,2.6,2.4,4.1,352.0,0.0,0.3,0.0,0.0,1.8,1.5,0.0,0.9,52.0,19.0,298.0,6.4,15.0,0.1,1.1,47.0,,0.0,,488.1,,,,,,,,,,,,,394,,0.1,,Serious
,CLEVELAND POTASH - INFRASTRUCTURE,,CEN_CPL_INFRASTRUC,,4736783,FUCHS RENOLIN CLP GEAR OIL,29/09/2022 00:00:00,2022-09-28,2022-09-29,1,,Condition satisfactory.,satisfactory,Satisfactory,N/A,,,22.0,27.0,0.5,0.6,4.0,88.0,0.3,0.0,0.0,0.0,0.6,0.2,0.1,0.3,35.0,11.0,264.0,8.6,16.0,0.1,1.0,20.0,,0.0,,480.7,,,,,,,,,,,,,10,,0.1,,Normal
,CLEVELAND POTASH - INFRASTRUCTURE,,CEN_CPL_INFRASTRUC,,4736784,FUCHS RENOLIN CLP GEAR OIL,29/09/2022 00:00:00,2022-09-28,2022-09-29,1,,Condition satisfactory.,satisfactory,Satisfactory,N/A,,,5.9,10.0,0.5,0.1,6.2,18.0,0.0,0.0,0.0,0.0,0.1,0.0,0.0,6.9,28.0,8.6,289.0,5.7,5.4,0.0,0.0,16.0,,0.0,,474.3,,,,,,,,,,,,,10,,0.1,,Normal
,CLEVELAND POTASH - INFRASTRUCTURE,,CEN_CPL_INFRASTRUC,,4897457,FUCHS RENOLIN CLP GEAR OIL,29/09/2022 00:00:00,2022-09-28,2022-09-29,1,,Visible debris present. Sodium suggests possible environmental contamination or contamination with a sodium based product. Wear appears satisfactory. Advice : Resample at the next service intervention.,iron,Wear Metals,Training,,,67.0,20.0,1.1,0.6,5.5,95.0,0.4,0.2,0.0,0.0,0.8,0.3,0.0,0.6,18.0,4.8,293.0,9.7,27.0,0.3,0.4,18.0,,0.0,,484.5,,,,,,,,,,,,,10,,0.1,,Caution
,CLEVELAND POTASH - INFRASTRUCTURE,,CEN_CPL_INFRASTRUC,,4897458,FUCHS RENOLIN CLP GEAR OIL,29/09/2022 00:00:00,2022-09-28,2022-09-29,1,,Condition satisfactory.,satisfactory,Satisfactory,N/A,,,19.0,13.0,0.3,0.3,1.5,39.0,0.4,0.0,0.0,0.0,0.4,0.1,0.0,0.4,22.0,4.4,292.0,8.6,24.0,0.0,0.2,10.0,,0.0,,475.9,,,,,,,,,,,,,10,,0.1,,Normal
,CLEVELAND POTASH - INFRASTRUCTURE,,CEN_CPL_INFRASTRUC,,4724471,FUCHS RENOLIN CLP GEAR OIL,06/10/2022 00:00:00,2022-10-06,2022-10-06,0,,Condition satisfactory.,satisfactory,Satisfactory,N/A,,,5.5,28.0,0.2,0.8,23.0,21.0,0.7,0.3,0.1,0.0,0.1,0.0,0.0,0.7,8.4,1.9,344.0,10.0,27.0,0.1,0.2,4.0,,0.1,,457.9,,,,,,,,,,,,,10,,0.1,,Normal
,CLEVELAND POTASH - INFRASTRUCTURE,,CEN_CPL_INFRASTRUC,,4725636,FUCHS RENOLIN CLP GEAR OIL,06/10/2022 00:00:00,2022-10-06,2022-10-06,0,,Condition satisfactory.,satisfactory,Satisfactory,N/A,,,38.0,34.0,0.6,0.7,21.0,27.0,0.8,1.4,0.1,0.0,0.3,0.1,0.1,2.5,25.0,6.8,309.0,10.0,27.0,0.1,0.5,18.0,,0.0,,461.9,,,,,,,,,,,,,10,,0.1,,Normal
,CLEVELAND POTASH - INFRASTRUCTURE,,CEN_CPL_INFRASTRUC,,4725637,FUCHS RENOLIN CLP GEAR OIL,06/10/2022 00:00:00,2022-10-06,2022-10-06,0,,The level of Silicon present suggests environmental debris contamination however there is no evidence to indicate that any undue wear is taking place within the machinery. Advice : Suggest consider resampling to confirm sample is representative of bulk of fluid. ,iron,Wear Metals,Training,,,26.0,296.0,1.2,3.1,19.0,41.0,1.2,0.3,0.3,0.0,0.5,0.2,0.1,4.6,16.0,4.1,285.0,9.5,48.0,0.3,1.3,7.4,,0.0,,471.5,,,,,,,,,,,,,10,,0.1,,Serious
,CLEVELAND POTASH - INFRASTRUCTURE,,CEN_CPL_INFRASTRUC,,4731254,FUCHS RENOLIN CLP GEAR OIL,06/10/2022 00:00:00,2022-10-06,2022-10-06,0,,Potassium consistent with Clay/Potash ingress. Wear appears satisfactory. Advice : Resample at the next service intervention.,potassium,Contamination,Appraisal,,,18.0,52.0,0.5,1.0,4.2,66.0,0.7,0.9,0.2,0.0,0.7,0.3,0.1,6.5,76.0,19.0,279.0,11.0,17.0,0.3,0.8,36.0,,0.0,,476.5,,,,,,,,,,,,,10,,0.1,,Caution
,CLEVELAND POTASH - INFRASTRUCTURE,,CEN_CPL_INFRASTRUC,,4731275,FUCHS RENOLIN CLP GEAR OIL,06/10/2022 00:00:00,2022-10-06,2022-10-06,0,,The level of Silicon present suggests environmental debris contamination however there is no evidence to indicate that any undue wear is taking place within the machinery. Advice : Suggest consider resampling to confirm sample is representative of bulk of fluid. ,iron,Wear Metals,Training,,,41.0,137.0,0.8,2.7,9.7,121.0,2.0,0.6,0.1,0.0,1.4,0.3,0.1,23.0,41.0,11.0,209.0,11.0,22.0,0.6,1.0,22.0,,0.0,,509.9,,,,,,,,,,,,,14,,0.1,,Serious
,CLEVELAND POTASH - INFRASTRUCTURE,,CEN_CPL_INFRASTRUC,,4746176,FUCHS RENOLIN CLP GEAR OIL,06/10/2022 00:00:00,2022-10-06,2022-10-06,0,,Potassium consistent with Clay/Potash ingress. Wear appears satisfactory. Advice : Resample at the next service intervention.,potassium,Contamination,Appraisal,,,26.0,56.0,0.2,0.3,1.2,65.0,0.1,0.0,0.2,0.0,0.6,0.1,0.1,0.5,41.0,10.0,280.0,7.7,26.0,0.4,1.1,28.0,,0.0,,475.4,,,,,,,,,,,,,10,,0.1,,Caution
,CLEVELAND POTASH - INFRASTRUCTURE,,CEN_CPL_INFRASTRUC,,4750520,FUCHS RENOLIN CLP GEAR OIL,06/10/2022 00:00:00,2022-10-06,2022-10-06,0,,Potassium consistent with Clay/Potash ingress. Wear appears satisfactory. Advice : Resample at the next service intervention.,potassium,Contamination,Appraisal,,,12.0,32.0,1.4,0.3,4.6,105.0,0.4,0.4,0.2,0.0,0.8,0.1,0.1,1.0,47.0,14.0,277.0,11.0,11.0,0.2,0.2,26.0,,0.0,,482.8,,,,,,,,,,,,,18,,0.1,,Caution
,CLEVELAND POTASH - INFRASTRUCTURE,,CEN_CPL_INFRASTRUC,,4750529,FUCHS RENOLIN CLP GEAR OIL,06/10/2022 00:00:00,2022-10-06,2022-10-06,0,,Condition satisfactory.,satisfactory,Satisfactory,N/A,,,0.6,6.3,0.0,0.0,0.7,2.1,0.7,0.4,0.3,0.0,0.1,0.0,0.0,1.1,7.8,1.3,347.0,10.0,9.3,0.2,0.2,1.8,,0.0,,466.9,,,,,,,,,,,,,10,,0.1,,Normal
,CLEVELAND POTASH - INFRASTRUCTURE,,CEN_CPL_INFRASTRUC,,4750531,FUCHS RENOLIN CLP GEAR OIL,06/10/2022 00:00:00,2022-10-06,2022-10-06,0,,Potassium consistent with Clay/Potash ingress. Wear appears satisfactory. Advice : Resample at the next service intervention.,potassium,Contamination,Appraisal,,,41.0,41.0,0.7,0.8,9.1,49.0,1.0,0.4,0.2,0.0,0.3,0.2,0.1,2.1,46.0,14.0,297.0,9.8,21.0,0.5,0.6,31.0,,0.0,,480.6,,,,,,,,,,,,,10,,0.1,,Caution
,CLEVELAND POTASH - INFRASTRUCTURE,,CEN_CPL_INFRASTRUC,,4779808,FUCHS RENOLIN CLP GEAR OIL,06/10/2022 00:00:00,2022-10-06,2022-10-06,0,,Potassium consistent with Clay/Potash ingress. Wear appears satisfactory. Advice : Resample at the next service intervention.,potassium,Contamination,Appraisal,,,31.0,39.0,0.5,0.9,6.2,153.0,0.2,0.6,0.1,0.0,0.9,0.4,0.1,2.8,75.0,21.0,214.0,11.0,15.0,1.7,0.3,44.0,,0.1,,490.3,,,,,,,,,,,,,30,,0.1,,Caution
,CLEVELAND POTASH - INFRASTRUCTURE,,CEN_CPL_INFRASTRUC,,4779809,FUCHS RENOLIN CLP GEAR OIL,06/10/2022 00:00:00,2022-10-06,2022-10-06,0,,Condition satisfactory.,satisfactory,Satisfactory,N/A,,,3.6,20.0,0.1,0.2,18.0,32.0,0.8,0.5,0.2,0.0,0.2,0.1,0.0,1.1,14.0,3.9,315.0,12.0,20.0,0.2,0.1,6.0,,0.0,,476.4,,,,,,,,,,,,,10,,0.1,,Normal
,CLEVELAND POTASH - INFRASTRUCTURE,,CEN_CPL_INFRASTRUC,,4791212,FUCHS RENOLIN CLP GEAR OIL,06/10/2022 00:00:00,2022-10-06,2022-10-06,0,,Condition satisfactory.,satisfactory,Satisfactory,N/A,,,12.0,16.0,0.2,0.4,4.0,38.0,0.6,0.7,0.2,0.0,0.3,0.1,0.0,0.8,20.0,5.2,322.0,11.0,9.1,0.4,0.2,11.0,,0.0,,473.0,,,,,,,,,,,,,10,,0.1,,Normal
,CLEVELAND POTASH - INFRASTRUCTURE,,CEN_CPL_INFRASTRUC,,4797502,FUCHS RENOLIN CLP GEAR OIL,06/10/2022 00:00:00,2022-10-06,2022-10-06,0,,Condition satisfactory.,satisfactory,Satisfactory,N/A,,,41.0,46.0,0.4,3.0,15.0,72.0,1.1,0.0,0.3,0.0,1.1,0.1,0.1,3.0,15.0,3.0,243.0,8.6,73.0,0.2,7.0,7.4,,0.1,,412.4,,,,,,,,,,,,,10,,0.1,,Normal
,CLEVELAND POTASH - INFRASTRUCTURE,,CEN_CPL_INFRASTRUC,,4917422,FUCHS RENOLIN CLP GEAR OIL,06/10/2022 00:00:00,2022-10-06,2022-10-06,0,,Condition satisfactory.,satisfactory,Satisfactory,N/A,,,3.4,12.0,0.2,0.1,1.1,15.0,1.0,0.9,0.2,0.0,0.2,0.2,0.0,1.4,15.0,3.3,315.0,9.9,5.2,0.1,0.2,5.2,,0.1,,461.6,,,,,,,,,,,,,10,,0.1,,Normal
,CLEVELAND POTASH - INFRASTRUCTURE,,CEN_CPL_INFRASTRUC,,5389334,FUCHS RENOLIN CLP GEAR OIL,06/10/2022 00:00:00,2022-10-06,2022-10-06,0,,Condition satisfactory.,satisfactory,Satisfactory,N/A,,,15.0,49.0,1.9,2.5,8.7,145.0,0.7,0.4,0.1,0.0,1.3,0.5,0.0,4.3,21.0,4.3,271.0,10.0,13.0,0.3,9.8,5.9,,0.0,,490.8,,,,,,,,,,,,,10,,0.1,,Normal
,CLEVELAND POTASH - INFRASTRUCTURE,,CEN_CPL_INFRASTRUC,,5653191,FUCHS RENOLIN CLP GEAR OIL,06/10/2022 00:00:00,2022-10-06,2022-10-06,0,,Condition satisfactory.,satisfactory,Satisfactory,N/A,,,2.7,9.8,0.1,1.1,0.4,48.0,0.7,0.0,0.2,0.0,0.5,0.2,0.0,0.8,22.0,4.2,224.0,9.2,8.7,0.1,0.2,6.4,,0.1,,471.2,,,,,,,,,,,,,22,,0.1,,Normal
