Repository: richard-raithel/azure_anomaly

# Azure Anomaly Detection Workflow

## Overview

This project provides a comprehensive workflow for detecting anomalies in datasets using Azure Cognitive Services for Anomaly Detection. The workflow includes scripts for data preprocessing, anomaly detection, visualization, and summarization. It supports both univariate and multivariate anomaly detection.

---

## Features
- **Data Preprocessing**:
  - Normalize and filter raw data (`filter_data.py`, `filter_data_normalize.py`).
  - Extract frequent patterns (`find_frequent.py`).
  - Fetch data from Azure Blob Storage (`get_blob_data.py`).

- **Anomaly Detection**:
  - Univariate anomaly detection (`sample_univariate_detect.py`).

File: data/top_n/FuchsRenolinClpGearOil.csv (part 7 of 17)
3,0.3,0.0,195.0,48.0,194.0,2.1,51.0,0.3,0.2,5.2,,0.0,,482.3,,,,,,,,,,,,,157,0.19,0.1,,Caution
,BRITISH STEEL - SCUNTHORPE,,STEELMAKINGCRANES,,570484,FUCHS RENOLIN CLP GEAR OIL,20/10/2022 00:00:00,2022-10-17,2022-10-20,3,,High Aluminium evident indicating possible bearing/casing wear or Aluminium based grease source. The level of Lead suggests possible wear of a bearing or bush type material. Advice : Resample at the next service intervention. Sample appears unsuitable for ISO code.  ,lead,Wear Metals,Training,,,6.9,60.0,41.0,0.6,0.4,68.0,65.0,0.0,0.4,0.0,8.7,1.5,0.2,0.7,272.0,80.0,280.0,1.8,55.0,0.4,0.0,4.2,,0.0,,468.8,,,,,,,,,,,,,50,0.21,0.1,,Caution
,CLEVELAND POTASH,,CPL_CONVEYORS,,5094728,FUCHS RENOLIN CLP GEAR OIL,07/04/2022 00:00:00,2022-04-06,2022-04-07,1,,Wear appears satisfactory. No significant contamination. Advise monitor at the recommended sampling period.,satisfactory,Satisfactory,N/A,,,20.0,20.0,4.2,0.5,7.8,32.0,0.3,0.0,0.0,3.0,0.4,0.1,0.0,0.5,12.0,3.8,264.0,23.0,11.0,0.1,2.3,14.0,,0.0,,467.4,,,,,,,,,,,,,10,,0.1,,Normal
,CLEVELAND POTASH,,CPL_CONVEYORS,,5174267,FUCHS RENOLIN CLP GEAR OIL,07/04/2022 00:00:00,2022-04-06,2022-04-07,1,,Visible debris present. Potassium suggests ingress of environmental contamination. Wear appears satisfactory. Advice : Resample at the next service intervention. ,iron,Wear Metals,Training,,,26.0,28.0,0.7,0.2,5.5,35.0,0.0,2.3,0.1,0.0,0.3,0.1,0.1,0.6,54.0,16.0,273.0,10.0,12.0,0.6,1.3,33.0,,0.0,8432.0,474.8,,,,,,,,,,,,,10,,0.1,,Caution
,CLEVELAND POTASH - INFRASTRUCTURE,,CEN_CPL_INFRASTRUC,,5653193,FUCHS RENOLIN CLP GEAR OIL,06/10/2022 00:00:00,2022-10-06,2022-10-06,0,,The level of Iron is higher than expected and suggests wear of gear or shaft type material. Advice : Change oil if not changed when sampled.,iron,Wear Metals,Training,,,8.0,23.0,2.6,4.2,6.4,509.0,0.7,0.0,0.5,0.0,2.2,0.8,0.1,1.0,62.0,8.0,322.0,12.0,22.0,2.9,0.1,12.0,,0.0,,437.3,,,,,,,,,,,,,117,,0.1,,Serious
,CLEVELAND POTASH - INFRASTRUCTURE,,CEN_CPL_INFRASTRUC,,5653194,FUCHS RENOLIN CLP GEAR OIL,06/10/2022 00:00:00,2022-10-06,2022-10-06,0,,Condition satisfactory.,satisfactory,Satisfactory,N/A,,,7.6,28.0,0.6,1.8,1.7,208.0,1.9,0.7,0.4,0.0,1.3,0.3,0.1,4.9,107.0,6.0,327.0,12.0,25.0,1.5,0.4,8.8,,0.0,,472.0,,,,,,,,,,,,,32,,0.1,,Normal
,CLEVELAND POTASH - INFRASTRUCTURE,,CEN_CPL_INFRASTRUC,,4725625,FUCHS RENOLIN CLP GEAR OIL,07/10/2022 00:00:00,2022-10-06,2022-10-07,1,,Potassium consistent with Clay/Potash ingress. Since no abnormal wear; contamination may have occured at sampling. Advice : Resample at the next service intervention.,potassium,Contamination,Appraisal,,,21.0,15.0,1.1,3.7,21.0,35.0,0.1,0.3,0.1,0.1,0.5,0.2,0.2,1.1,102.0,21.0,214.0,8.6,35.0,0.0,0.7,46.0,,0.1,,499.5,,,,,,,,,,,,,10,,0.1,,Serious
,CLEVELAND POTASH - INFRASTRUCTURE,,CEN_CPL_INFRASTRUC,,4746177,FUCHS RENOLIN CLP GEAR OIL,07/10/2022 00:00:00,2022-10-06,2022-10-07,1,,Potassium consistent with Clay/Potash ingress. Wear appears satisfactory. Advice : Resample at the next service intervention.,potassium,Contamination,Appraisal,,,8.2,4.5,0.3,0.1,0.5,7.7,0.0,0.3,0.0,0.0,0.1,0.0,0.0,0.1,49.0,12.0,320.0,4.7,7.4,0.0,0.2,28.0,,0.0,,469.0,,,,,,,,,,,,,10,,0.1,,Caution
,CLEVELAND POTASH - INFRASTRUCTURE,,CEN_CPL_INFRASTRUC,,4746191,FUCHS RENOLIN CLP GEAR OIL,07/10/2022 00:00:00,2022-10-06,2022-10-07,1,,Condition satisfactory.,satisfactory,Satisfactory,N/A,,,1.8,8.2,0.5,0.2,1.1,30.0,0.0,0.1,0.0,0.0,0.2,0.1,0.0,0.4,20.0,4.8,319.0,6.2,3.3,0.0,0.0,9.4,,0.0,,455.4,,,,,,,,,,,,,78,,0.1,,Normal
,CLEVELAND POTASH - INFRASTRUCTURE,,CEN_CPL_INFRASTRUC,,4750518,FUCHS RENOLIN CLP GEAR OIL,07/10/2022 00:00:00,2022-10-06,2022-10-07,1,,Condition satisfactory.,satisfactory,Satisfactory,N/A,,,3.8,10.0,0.6,0.1,2.0,6.2,0.0,0.0,0.0,0.0,0.1,0.0,0.1,0.3,40.0,9.8,318.0,7.8,4.1,0.0,0.0,20.0,,0.0,,475.1,,,,,,,,,,,,,10,,0.1,,Normal
,CLEVELAND POTASH - INFRASTRUCTURE,,CEN_CPL_INFRASTRUC,,4750521,FUCHS RENOLIN CLP GEAR OIL,07/10/2022 00:00:00,2022-10-06,2022-10-07,1,,The level of Iron is higher than expected and suggests wear of gear or shaft type material. Potassium suggests possible environmental contamination or contamination with a potassium based product. Advice : Resample at recommended sampling interval to follow trends.,iron,Wear Metals,Training,,,23.0,10.0,2.6,3.3,3.4,337.0,0.0,0.2,0.2,0.0,1.6,0.9,0.1,0.8,56.0,15.0,338.0,9.5,11.0,1.8,0.9,35.0,,0.0,,477.4,,,,,,,,,,,,,33,,0.1,,Caution
,CLEVELAND POTASH - INFRASTRUCTURE,,CEN_CPL_INFRASTRUC,,4750522,FUCHS RENOLIN CLP GEAR OIL,07/10/2022 00:00:00,2022-10-06,2022-10-07,1,,Wear appears satisfactory. No significant contamination. Advise monitor at the recommended sampling period.,satisfactory,Satisfactory,N/A,,,16.0,5.9,0.8,0.8,2.6,109.0,0.7,0.9,0.2,0.0,0.6,0.2,0.0,8.6,33.0,12.0,306.0,9.0,7.6,1.1,0.8,23.0,,0.0,,430.7,,,,,,,,,,,,,13,,0.1,,Normal
,CLEVELAND POTASH - INFRASTRUCTURE,,CEN_CPL_INFRASTRUC,,4779810,FUCHS RENOLIN CLP GEAR OIL,07/10/2022 00:00:00,2022-10-06,2022-10-07,1,,Visible debris present. Potassium suggests ingress of environmental contamination. Wear appears satisfactory. Advice : Resample at the next service intervention. ,iron,Wear Metals,Training,,,19.0,34.0,0.8,0.8,5.2,122.0,0.0,0.2,0.0,0.0,0.7,0.3,0.1,0.2,59.0,15.0,294.0,9.5,11.0,0.7,0.1,36.0,,0.0,,417.6,,,,,,,,,,,,,21,,0.1,,Caution
,CLEVELAND POTASH - INFRASTRUCTURE,,CEN_CPL_INFRASTRUC,,4791211,FUCHS RENOLIN CLP GEAR OIL,07/10/2022 00:00:00,2022-10-06,2022-10-07,1,,Condition satisfactory.,satisfactory,Satisfactory,N/A,,,16.0,39.0,1.0,1.4,6.8,108.0,0.0,0.2,0.0,0.0,0.8,0.2,0.1,1.4,39.0,9.5,326.0,9.4,13.0,0.5,0.2,19.0,,0.0,,459.6,,,,,,,,,,,,,15,,0.1,,Normal
,CLEVELAND POTASH - INFRASTRUCTURE,,CEN_CPL_INFRASTRUC,,4791213,FUCHS RENOLIN CLP GEAR OIL,07/10/2022 00:00:00,2022-10-06,2022-10-07,1,,Condition satisfactory.,satisfactory,Satisfactory,N/A,,,4.9,20.0,0.4,0.5,3.0,46.0,0.0,0.1,0.0,0.0,0.3,0.1,0.0,0.7,15.0,2.9,327.0,8.9,7.0,0.1,0.1,7.0,,0.0,,457.4,,,,,,,,,,,,,10,,0.1,,Normal
,CLEVELAND POTASH - INFRASTRUCTURE,,CEN_CPL_INFRASTRUC,,4917423,FUCHS RENOLIN CLP GEAR OIL,07/10/2022 00:00:00,2022-10-06,2022-10-07,1,,Condition satisfactory.,satisfactory,Satisfactory,N/A,,,10.0,26.0,0.5,0.2,1.8,44.0,0.2,0.0,0.3,0.0,0.4,0.2,0.0,0.7,13.0,4.5,296.0,9.5,6.7,0.1,0.2,8.4,,0.1,,474.4,,,,,,,,,,,,,11,,0.1,,Normal
,CLEVELAND POTASH - INFRASTRUCTURE,,CEN_CPL_INFRASTRUC,,5122308,FUCHS RENOLIN CLP GEAR OIL,07/10/2022 00:00:00,2022-10-06,2022-10-07,1,,Potassium consistent with Clay/Potash ingress. Since no abnormal wear; contamination may have occured at sampling. Advice : Resample at the next service intervention.,potassium,Contamination,Appraisal,,,19.0,12.0,0.6,0.5,0.8,26.0,0.0,0.1,0.0,0.0,0.3,0.1,0.1,0.2,83.0,25.0,334.0,4.8,5.8,0.1,0.3,52.0,,0.0,,476.8,,,,,,,,,,,,,10,,0.1,,Serious
,CLEVELAND POTASH - INFRASTRUCTURE,,CEN_CPL_INFRASTRUC,,5389333,FUCHS RENOLIN CLP GEAR OIL,07/10/2022 00:00:00,2022-10-06,2022-10-07,1,,The Sodium and Potassium level suggests Clay/Potash contamination. Sample has an abnormal level of Silicon suggesting possible ingress of environmental contamination. Wear appears satisfactory. Advice : Change fluid and check unit for source of contamination.,iron,Wear Metals,Training,,,135.0,112.0,19.0,2.7,4.2,125.0,3.5,1.2,0.0,0.0,0.8,0.6,0.0,10.0,56.0,17.0,270.0,6.8,44.0,0.2,8.9,49.0,,0.0,,508.7,,,,,,,,,,,,,32,,0.1,,Serious
,CLEVELAND POTASH - INFRASTRUCTURE,,CEN_CPL_INFRASTRUC,,5653190,FUCHS RENOLIN CLP GEAR OIL,07/10/2022 00:00:00,2022-10-06,2022-10-07,1,,Condition satisfactory.,satisfactory,Satisfactory,N/A,,,8.9,5.5,0.5,3.5,0.3,190.0,0.0,0.1,0.1,0.0,1.7,0.3,0.1,0.2,65.0,14.0,263.0,8.8,7.9,0.0,0.2,21.0,,0.0,,498.8,,,,,,,,,,,,,157,,0.1,,Normal
,CLEVELAND POTASH - INFRASTRUCTURE,,CEN_CPL_INFRASTRUC,,4744211,FUCHS RENOLIN CLP GEAR OIL,08/10/2022 00:00:00,2022-10-07,2022-10-08,1,,Condition satisfactory.,satisfactory,Satisfactory,N/A,,,11.0,6.2,0.3,0.5,3.1,36.0,0.1,0.5,0.0,0.0,0.3,0.0,0.0,0.9,2.5,2.2,289.0,8.4,9.8,0.1,0.2,4.6,,0.0,,454.4,,,,,,,,,,,,,10,,0.1,,Normal
,CLEVELAND POTASH - INFRASTRUCTURE,,CEN_CPL_INFRASTRUC,,4744212,FUCHS RENOLIN CLP GEAR OIL,08/10/2022 00:00:00,2022-10-07,2022-10-08,1,,Condition satisfactory.,satisfactory,Satisfactory,N/A,,,34.0,15.0,0.6,1.1,5.5,69.0,0.5,1.0,0.0,0.0,0.6,0.1,0.0,1.2,4.6,2.3,296.0,10.0,14.0,0.2,0.5,10.0,,0.0,,483.5,,,,,,,,,,,,,10,,0.1,,Normal
,CLEVELAND POTASH - INFRASTRUCTURE,,CEN_CPL_INFRASTRUC,,4744213,FUCHS RENOLIN CLP GEAR OIL,08/10/2022 00:00:00,2022-10-07,2022-10-08,1,,Condition satisfactory.,satisfactory,Satisfactory,N/A,,,22.0,5.8,0.5,1.3,23.0,27.0,1.3,1.4,0.0,0.0,0.2,0.0,0.0,1.6,5.5,1.6,284.0,8.7,28.0,0.0,0.2,4.9,,0.0,,482.2,,,,,,,,,,,,,10,,0.1,,Normal
,CLEVELAND POTASH - INFRASTRUCTURE,,CEN_CPL_INFRASTRUC,,4750524,FUCHS RENOLIN CLP GEAR OIL,08/10/2022 00:00:00,2022-10-07,2022-10-08,1,,Condition satisfactory.,satisfactory,Satisfactory,N/A,,,12.0,7.9,0.3,0.5,2.0,24.0,0.6,0.6,0.2,0.0,0.4,0.2,0.0,1.3,30.0,6.0,228.0,8.1,10.0,0.1,2.3,13.0,,0.1,,470.1,,,,,,,,,,,,,10,,0.1,,Normal
,CLEVELAND POTASH - INFRASTRUCTURE,,CEN_CPL_INFRASTRUC,,5174262,FUCHS RENOLIN CLP GEAR OIL,08/10/2022 00:00:00,2022-10-07,2022-10-08,1,,Condition satisfactory.,satisfactory,Satisfactory,N/A,,,0.0,0.1,0.0,0.0,0.1,0.3,0.0,0.4,0.0,0.0,0.0,0.0,0.0,1.0,0.0,0.2,329.0,9.9,1.3,0.0,0.0,0.3,,0.0,,464.8,,,,,,,,,,,,,10,,0.1,,Normal
,CLEVELAND POTASH - INFRASTRUCTURE,,CEN_CPL_INFRASTRUC,,5174263,FUCHS RENOLIN CLP GEAR OIL,08/10/2022 00:00:00,2022-10-07,2022-10-08,1,,Condition satisfactory.,satisfactory,Satisfactory,N/A,,,1.7,9.1,0.3,0.8,8.1,55.0,0.5,0.8,0.0,0.0,0.4,0.1,0.0,0.4,9.5,2.7,285.0,9.3,21.0,0.0,0.2,5.5,,0.0,,483.4,,,,,,,,,,,,,10,,0.1,,Normal
,CLEVELAND POTASH - INFRASTRUCTURE,,CEN_CPL_INFRASTRUC,,5174264,FUCHS RENOLIN CLP GEAR OIL,08/10/2022 00:00:00,2022-10-07,2022-10-08,1,,Condition satisfactory.,satisfactory,Satisfactory,N/A,,,40.0,59.0,5.1,1.8,3.0,186.0,0.5,0.5,0.0,0.0,1.3,1.6,0.0,0.5,28.0,5.9,299.0,10.0,22.0,1.0,2.5,22.0,,0.0,,479.4,,,,,,,,,,,,,25,,0.1,,Normal
,CLEVELAND POTASH - INFRASTRUCTURE,,CEN_CPL_INFRASTRUC,,5653191,FUCHS RENOLIN CLP GEAR OIL,08/10/2022 00:00:00,2022-10-07,2022-10-08,1,,Condition satisfactory.,satisfactory,Satisfactory,N/A,,,3.9,8.7,0.5,1.3,0.6,39.0,0.4,1.3,1.3,0.4,0.8,0.5,0.3,0.5,74.0,5.7,208.0,14.0,21.0,0.5,0.6,11.0,,0.4,,481.1,,,,,,,,,,,,,10,,0.1,,Normal
,CLEVELAND POTASH - INFRASTRUCTURE,,CEN_CPL_INFRASTRUC,,5653194,FUCHS RENOLIN CLP GEAR OIL,08/10/2022 00:00:00,2022-10-07,2022-10-08,1,,Condition satisfactory.,satisfactory,Satisfactory,N/A,,,4.6,26.0,0.6,2.0,1.4,230.0,1.1,0.7,0.2,0.0,1.4,0.3,0.0,0.4,92.0,5.6,312.0,11.0,21.0,1.7,0.3,8.3,,0.0,,477.4,,,,,,,,,,,,,34,,0.1,,Normal
,CLEVELAND POTASH - INFRASTRUCTURE,,CEN_CPL_INFRASTRUC,,4750515,FUCHS RENOLIN CLP GEAR OIL,10/10/2022 00:00:00,2022-10-07,2022-10-10,3,,Condition satisfactory.,satisfactory,Satisfactory,N/A,,,4.1,12.0,0.2,0.2,1.9,5.4,0.3,0.1,0.1,0.0,0.1,0.1,0.0,0.3,14.0,4.3,288.0,7.3,5.6,0.0,0.2,8.0,,0.0,,469.7,,,,,,,,,,,,,10,,0.1,,Normal
,CLEVELAND POTASH - INFRASTRUCTURE,,CEN_CPL_INFRASTRUC,,4750527,FUCHS RENOLIN CLP GEAR OIL,10/10/2022 00:00:00,2022-10-07,2022-10-10,3,,Potassium consistent with Clay/Potash ingress. Wear appears satisfactory. Advice : Resample at the next service intervention.,potassium,Contamination,Appraisal,,,23.0,76.0,5.1,1.6,3.4,122.0,0.9,1.2,0.3,0.0,0.7,1.7,0.0,0.3,43.0,12.0,270.0,9.5,33.0,0.5,0.8,29.0,,0.0,,486.7,,,,,,,,,,,,,19,,0.1,,Caution
,CLEVELAND POTASH - INFRASTRUCTURE,,CEN_CPL_INFRASTRUC,,5653190,FUCHS RENOLIN CLP GEAR OIL,10/10/2022 00:00:00,2022-10-07,2022-10-10,3,,Visible debris present. The level of Iron is higher than expected and suggests wear of gear or shaft type material. Advice : Resample at the next service intervention.,iron,Wear Metals,Training,,,3.5,21.0,0.6,3.6,5.4,445.0,0.9,1.2,0.1,0.0,1.8,0.3,0.0,0.2,45.0,5.4,303.0,11.0,18.0,2.0,0.0,9.2,,0.0,,437.7,,,,,,,,,,,,,33,,0.1,,Caution
,CLEVELAND POTASH - INFRASTRUCTURE,,CEN_CPL_INFRASTRUC,,4743940,FUCHS RENOLIN CLP GEAR OIL,11/10/2022 00:00:00,2022-10-10,2022-10-11,1,,Condition satisfactory.,satisfactory,Satisfactory,N/A,,,0.0,8.7,0.0,0.9,3.9,3.0,0.0,0.0,0.1,0.0,0.1,0.0,0.0,0.5,5.7,2.2,311.0,8.0,5.2,0.0,0.2,3.1,,0.0,,469.2,,,,,,,,,,,,,10,,0.1,,Normal
,CLEVELAND POTASH - INFRASTRUCTURE,,CEN_CPL_INFRASTRUC,,4743941,FUCHS RENOLIN CLP GEAR OIL,11/10/2022 00:00:00,2022-10-10,2022-10-11,1,,Condition satisfactory.,satisfactory,Satisfactory,N/A,,,4.5,33.0,0.2,4.1,7.4,11.0,0.0,0.0,0.2,0.0,0.1,0.0,0.0,0.8,13.0,4.1,335.0,9.0,19.0,0.0,0.4,8.6,,0.0,,466.0,,,,,,,,,,,,,10,,0.1,,Normal
,CLEVELAND POTASH - INFRASTRUCTURE,,CEN_CPL_INFRASTRUC,,4746161,FUCHS RENOLIN CLP GEAR OIL,11/10/2022 00:00:00,2022-10-10,2022-10-11,1,,Condition satisfactory.,satisfactory,Satisfactory,N/A,,,8.5,10.0,0.3,0.6,5.3,31.0,0.0,0.0,0.0,0.0,0.2,0.1,0.0,0.6,16.0,5.4,315.0,10.0,8.9,0.0,0.3,10.0,,0.0,,482.9,,,,,,,,,,,,,10,,0.1,,Normal
,CLEVELAND POTASH - INFRASTRUCTURE,,CEN_CPL_INFRASTRUC,,4746162,FUCHS RENOLIN CLP GEAR OIL,11/10/2022 00:00:00,2022-10-10,2022-10-11,1,,Visible debris present. Potassium suggests ingress of environmental contamination. Wear appears satisfactory. Advice : Resample at the next service intervention. ,iron,Wear Metals,Training,,,20.0,14.0,0.8,1.4,2.5,127.0,0.0,0.0,0.1,0.0,0.6,0.9,0.0,0.6,36.0,12.0,335.0,10.0,7.5,0.1,0.4,26.0,,0.0,,477.6,,,,,,,,,,,,,10,,0.1,,Caution
,CLEVELAND POTASH - INFRASTRUCTURE,,CEN_CPL_INFRASTRUC,,4750509,FUCHS RENOLIN CLP GEAR OIL,11/10/2022 00:00:00,2022-10-10,2022-10-11,1,,Condition satisfactory.,satisfactory,Satisfactory,N/A,,,14.0,63.0,0.7,1.9,5.2,118.0,0.0,0.0,0.0,0.0,0.8,0.8,0.1,1.4,41.0,11.0,254.0,10.0,19.0,0.2,1.7,21.0,,0.0,,481.5,,,,,,,,,,,,,10,,0.1,,Normal
,CLEVELAND POTASH - INFRASTRUCTURE,,CEN_CPL_INFRASTRUC,,5389941,FUCHS RENOLIN CLP GEAR OIL,11/10/2022 00:00:00,2022-10-10,2022-10-11,1,,Visible debris present. The Sodium and Potassium level suggests Clay/Potash contamination. High viscosity noted. Wear appears satisfactory. Advice : Change fluid and check unit for source of contamination.,viscosity,Fluid Condition,Training,,,91.0,67.0,29.0,1.2,1.6,125.0,1.4,0.0,0.2,0.0,1.0,0.6,0.1,3.3,43.0,9.7,325.0,13.0,55.0,0.6,3.5,40.0,,0.0,,535.3,,,,,,,,,,,,,13,,0.1,,Serious
,CLEVELAND POTASH - INFRASTRUCTURE,,CEN_CPL_INFRASTRUC,,5653193,FUCHS RENOLIN CLP GEAR OIL,11/10/2022 00:00:00,2022-10-07,2022-10-11,4,,The analysis indicates the wear rates appear to be at a satisfactory level however visual metallic/metallic-like debris is present. Recommend re-sampling at the next service schedule.,debris,Possible Sample Issue,Training,,,12.0,6.1,0.5,3.1,0.3,185.0,1.0,0.0,0.2,0.0,1.6,0.3,0.0,0.2,65.0,13.0,219.0,11.0,16.0,0.2,0.6,19.0,,0.0,,501.4,,,,,,,,,,,,,174,,0.1,,Serious
,CLEVELAND POTASH - INFRASTRUCTURE,,CEN_CPL_INFRASTRUC,,5389419,FUCHS RENOLIN CLP GEAR OIL,12/10/2022 00:00:00,2022-10-10,2022-10-12,2,,Visible debris present. High viscosity noted. Wear appears satisfactory. Advice : Resample at the next service intervention.,viscosity,Fluid Condition,Training,,,1.9,60.0,2.2,1.8,2.2,220.0,0.6,0.0,0.6,0.0,1.2,0.4,0.1,1.1,18.0,3.5,268.0,9.0,17.0,0.2,8.4,4.9,,0.0,,584.4,,,,,,,,,,,,,44,,0.1,,Serious
,CLEVELAND POTASH - INFRASTRUCTURE,,CEN_CPL_INFRASTRUC,,4791171,FUCHS RENOLIN CLP GEAR OIL,13/10/2022 00:00:00,2022-10-12,2022-10-13,1,,The Sodium and Potassium level suggests Clay/Potash contamination. Wear appears satisfactory. Advice : Change oil if not changed when sampled.,sodium,Contamination,Appraisal,,,189.0,43.0,3.5,1.2,4.3,109.0,0.0,0.0,0.3,0.0,0.9,1.2,0.0,1.8,53.0,15.0,288.0,7.0,33.0,0.2,1.8,44.0,,0.0,,479.9,,,,,,,,,,,,,14,,0.1,,Serious
,CLEVELAND POTASH - INFRASTRUCTURE,,CEN_CPL_INFRASTRUC,,4791172,FUCHS RENOLIN CLP GEAR OIL,13/10/2022 00:00:00,2022-10-12,2022-10-13,1,,Visible debris present. The Sodium and Potassium level suggests Clay/Potash contamination. Wear appears satisfactory. Advice : Change fluid and check unit for source of contamination. ,sodium,Contamination,Appraisal,,,143.0,40.0,2.6,0.7,3.1,72.0,0.0,0.0,0.7,0.0,0.7,0.7,0.0,1.4,37.0,11.0,208.0,5.3,11.0,0.2,1.4,39.0,,0.0,,480.5,,,,,,,,,,,,,10,,0.1,,Serious
,CLEVELAND POTASH - INFRASTRUCTURE,,CEN_CPL_INFRASTRUC,,5094736,FUCHS RENOLIN CLP GEAR OIL,13/10/2022 00:00:00,2022-10-12,2022-10-13,1,,High viscosity noted. Wear appears satisfactory. Advice : Re-confirm lubricant required / in use and system sampled and feedback if different to that stated on report. Resample at the next service intervention.,viscosity,Fluid Condition,Training,,,27.0,43.0,2.7,3.1,3.7,274.0,0.0,2.1,0.3,0.0,1.7,0.6,0.1,1.8,48.0,15.0,294.0,6.8,21.0,0.3,8.7,23.0,,0.0,,529.6,,,,,,,,,,,,,61,,0.1,,Caution
,CLEVELAND POTASH - INFRASTRUCTURE,,CEN_CPL_INFRASTRUC,,5619930,FUCHS RENOLIN CLP GEAR OIL,13/10/2022 00:00:00,2022-10-12,2022-10-13,1,,Condition satisfactory.,satisfactory,Satisfactory,N/A,,,0.0,0.2,0.2,0.0,0.2,1.2,0.0,0.9,0.9,0.0,0.1,0.0,0.0,0.5,7.3,0.8,337.0,9.3,3.7,0.1,0.0,0.0,,0.1,,453.8,,,,,,,,,,,,,10,,0.1,,Normal
,CLEVELAND POTASH - INFRASTRUCTURE,,CEN_CPL_INFRASTRUC,,5619932,FUCHS RENOLIN CLP GEAR OIL,13/10/2022 00:00:00,2022-10-12,2022-10-13,1,,Condition satisfactory.,satisfactory,Satisfactory,N/A,,,8.7,30.0,1.0,1.2,1.9,65.0,0.0,0.0,0.3,0.0,0.5,0.1,0.0,0.2,50.0,3.0,203.0,6.2,32.0,2.0,0.7,8.1,,0.0,,476.8,,,,,,,,,,,,,10,,0.1,,Normal
,CLEVELAND POTASH - INFRASTRUCTURE,,CEN_CPL_INFRASTRUC,,4725633,FUCHS RENOLIN CLP GEAR OIL,20/10/2022 00:00:00,2022-10-19,2022-10-20,1,,Condition satisfactory.,satisfactory,Satisfactory,N/A,,,12.0,25.0,0.9,1.5,2.0,20.0,0.0,0.5,0.2,0.0,0.3,0.1,0.0,0.4,23.0,6.3,302.0,10.0,8.6,0.2,0.1,12.0,,0.1,,476.1,,,,,,,,,,,,,10,,0.1,,Normal
,CLEVELAND POTASH - INFRASTRUCTURE,,CEN_CPL_INFRASTRUC,,4725634,FUCHS RENOLIN CLP GEAR OIL,20/10/2022 00:00:00,2022-10-19,2022-10-20,1,,Condition satisfactory.,satisfactory,Satisfactory,N/A,,,5.5,12.0,0.0,0.1,0.6,7.6,0.0,0.0,0.2,0.0,0.1,0.1,0.0,0.1,20.0,5.7,298.0,7.8,4.1,0.2,0.1,12.0,,0.0,,463.9,,,,,,,,,,,,,10,,0.1,,Normal
,CLEVELAND POTASH - INFRASTRUCTURE,,CEN_CPL_INFRASTRUC,,4731272,FUCHS RENOLIN CLP GEAR OIL,20/10/2022 00:00:00,2022-10-19,2022-10-20,1,,Condition satisfactory.,satisfactory,Satisfactory,N/A,,,5.5,17.0,0.1,0.2,1.3,21.0,0.4,1.4,0.0,0.0,0.2,0.1,0.0,0.1,9.4,2.0,225.0,6.6,11.0,0.2,0.2,3.0,,0.1,,467.7,,,,,,,,,,,,,10,,0.1,,Normal
,CLEVELAND POTASH - INFRASTRUCTURE,,CEN_CPL_INFRASTRUC,,4731296,FUCHS RENOLIN CLP GEAR OIL,20/10/2022 00:00:00,2022-10-19,2022-10-20,1,,Condition satisfactory.,satisfactory,Satisfactory,N/A,,,30.0,29.0,0.7,0.6,3.9,57.0,1.3,1.4,0.4,0.0,0.4,0.3,0.0,0.2,27.0,5.6,282.0,11.0,12.0,0.4,1.0,13.0,,0.1,,469.8,,,,,,,,,,,,,10,,0.1,,Normal
,CLEVELAND POTASH - INFRASTRUCTURE,,CEN_CPL_INFRASTRUC,,4731323,FUCHS RENOLIN CLP GEAR OIL,20/10/2022 00:00:00,2022-10-19,2022-10-20,1,,Condition satisfactory.,satisfactory,Satisfactory,N/A,,,1.6,5.4,0.0,0.2,4.5,10.0,0.0,1.4,0.2,0.0,0.1,0.0,0.0,0.0,5.3,1.2,301.0,8.6,8.7,0.1,0.1,2.3,,0.0,,461.7,,,,,,,,,,,,,10,,0.1,,Normal
,CLEVELAND POTASH - INFRASTRUCTURE,,CEN_CPL_INFRASTRUC,,4731348,FUCHS RENOLIN CLP GEAR OIL,20/10/2022 00:00:00,2022-10-19,2022-10-20,1,,Condition satisfactory.,satisfactory,Satisfactory,N/A,,,5.9,30.0,0.3,0.6,1.9,68.0,0.1,0.8,0.0,0.0,0.4,0.1,0.1,0.4,15.0,2.9,298.0,10.0,11.0,0.4,0.1,6.5,,0.0,,477.3,,,,,,,,,,,,,11,,0.1,,Normal
,CLEVELAND POTASH - INFRASTRUCTURE,,CEN_CPL_INFRASTRUC,,4731349,FUCHS RENOLIN CLP GEAR OIL,20/10/2022 00:00:00,2022-10-19,2022-10-20,1,,Condition satisfactory.,satisfactory,Satisfactory,N/A,,,1.0,12.0,0.1,0.2,0.6,16.0,0.0,1.5,0.0,0.0,0.1,0.1,0.0,0.1,47.0,1.1,332.0,10.0,20.0,0.3,0.1,2.2,,0.0,,458.5,,,,,,,,,,,,,10,,0.1,,Normal
,CLEVELAND POTASH - INFRASTRUCTURE,,CEN_CPL_INFRASTRUC,,4744175,FUCHS RENOLIN CLP GEAR OIL,20/10/2022 00:00:00,2022-10-19,2022-10-20,1,,Condition satisfactory.,satisfactory,Satisfactory,N/A,,,22.0,20.0,0.0,1.0,28.0,68.0,1.5,1.5,0.2,0.0,0.4,0.1,0.0,0.2,16.0,4.5,275.0,11.0,42.0,0.3,0.4,12.0,,0.0,,484.6,,,,,,,,,,,,,10,,0.1,,Normal
,CLEVELAND POTASH - INFRASTRUCTURE,,CEN_CPL_INFRASTRUC,,4750538,FUCHS RENOLIN CLP GEAR OIL,20/10/2022 00:00:00,2022-10-19,2022-10-20,1,,Condition satisfactory.,satisfactory,Satisfactory,N/A,,,6.5,12.0,0.4,5.0,0.8,47.0,0.0,1.8,0.0,0.0,0.5,0.1,0.0,0.1,62.0,9.6,320.0,7.2,19.0,1.0,1.3,17.0,,0.0,,470.3,,,,,,,,,,,,,12,,0.1,,Normal
,CLEVELAND POTASH - INFRASTRUCTURE,,CEN_CPL_INFRASTRUC,,4772943,FUCHS RENOLIN CLP GEAR OIL,20/10/2022 00:00:00,2022-10-19,2022-10-20,1,,Condition satisfactory.,satisfactory,Satisfactory,N/A,,,3.7,18.0,0.1,0.3,1.5,38.0,0.4,2.5,0.0,0.0,0.2,0.1,0.0,0.3,8.9,2.6,283.0,9.1,6.1,0.2,0.1,5.2,,0.0,,467.7,,,,,,,,,,,,,10,,0.1,,Normal
,CLEVELAND POTASH - INFRASTRUCTURE,,CEN_CPL_INFRASTRUC,,4917422,FUCHS RENOLIN CLP GEAR OIL,20/10/2022 00:00:00,2022-10-19,2022-10-20,1,,Condition satisfactory.,satisfactory,Satisfactory,N/A,,,6.6,22.0,0.3,0.2,2.2,38.0,0.0,0.7,0.0,0.0,0.5,0.3,0.0,0.0,16.0,4.9,298.0,10.0,5.1,0.3,0.2,9.9,,0.0,,475.1,,,,,,,,,,,,,10,,0.1,,Normal
,CLEVELAND POTASH - INFRASTRUCTURE,,CEN_CPL_INFRASTRUC,,4917423,FUCHS RENOLIN CLP GEAR OIL,20/10/2022 00:00:00,2022-10-19,2022-10-20,1,,Condition satisfactory.,satisfactory,Satisfactory,N/A,,,13.0,25.0,0.6,0.2,1.8,43.0,0.0,1.2,0.2,0.0,0.4,0.2,0.0,0.0,22.0,8.1,301.0,9.9,7.9,0.3,0.3,15.0,,0.1,,476.1,,,,,,,,,,,,,10,,0.1,,Normal
,CLEVELAND POTASH - INFRASTRUCTURE,,CEN_CPL_INFRASTRUC,,5389333,FUCHS RENOLIN CLP GEAR OIL,20/10/2022 00:00:00,2022-10-19,2022-10-20,1,,The levels of Sodium; Potassium and Silicon indicate possible sealing problems or contamination at time of sampling. Wear appears satisfactory. Change oil if not changed when sampled.,silicon,Contamination,Appraisal,,,144.0,102.0,19.0,2.9,6.6,135.0,2.5,2.2,0.2,0.0,0.9,0.6,0.0,0.8,68.0,18.0,284.0,7.5,44.0,0.4,11.0,57.0,,0.1,,513.5,,,,,,,,,,,,,37,,0.1,,Serious
,CLEVELAND POTASH - INFRASTRUCTURE,,CEN_CPL_INFRASTRUC,,5389334,FUCHS RENOLIN CLP GEAR OIL,20/10/2022 00:00:00,2022-10-19,2022-10-20,1,,Condition satisfactory.,satisfactory,Satisfactory,N/A,,,11.0,35.0,1.7,2.7,7.9,139.0,0.0,2.5,1.4,0.0,2.0,0.4,0.0,1.9,35.0,3.0,409.0,26.0,17.0,0.7,8.6,4.6,,0.0,,498.2,,,,,,,,,,,,,30,,0.1,,Normal
,CLEVELAND POTASH - INFRASTRUCTURE,,CEN_CPL_INFRASTRUC,,4746161,FUCHS RENOLIN CLP GEAR OIL,25/10/2022 00:00:00,2022-10-25,2022-10-25,0,,Condition satisfactory.,satisfactory,Satisfactory,N/A,,,15.0,15.0,0.8,0.8,6.6,37.0,0.0,0.0,0.0,0.0,0.2,0.3,1.4,0.3,27.0,9.8,354.0,9.9,11.0,0.5,0.6,22.0,,0.0,,482.2,,,,,,,,,,,,,10,,0.1,,Normal
,CLEVELAND POTASH - INFRASTRUCTURE,,CEN_CPL_INFRASTRUC,,4746162,FUCHS RENOLIN CLP GEAR OIL,25/10/2022 00:00:00,2022-10-25,2022-10-25,0,,Visible debris present. Potassium suggests ingress of environmental contamination. Wear appears satisfactory. Advice : Resample at the next service intervention. ,iron,Wear Metals,Training,,,22.0,16.0,1.1,1.2,2.6,91.0,0.0,0.7,0.0,0.0,0.5,0.9,1.4,0.1,48.0,19.0,357.0,8.8,8.0,0.7,0.6,44.0,,0.0,,475.9,,,,,,,,,,,,,10,,0.1,,Caution
,CLEVELAND POTASH - INFRASTRUCTURE,,CEN_CPL_INFRASTRUC,,4746176,FUCHS RENOLIN CLP GEAR OIL,25/10/2022 00:00:00,2022-10-25,2022-10-25,0,,Potassium consistent with Clay/Potash ingress. Wear appears satisfactory. Advice : Resample at the next service intervention.,potassium,Contamination,Appraisal,,,29.0,64.0,0.7,0.4,1.3,64.0,0.0,0.0,0.0,0.0,0.6,0.2,1.4,0.2,42.0,13.0,314.0,7.5,27.0,1.6,1.7,41.0,,0.0,,470.9,,,,,,,,,,,,,10,,0.1,,Caution
,CLEVELAND POTASH - INFRASTRUCTURE,,CEN_CPL_INFRASTRUC,,4746177,FUCHS RENOLIN CLP GEAR OIL,25/10/2022 00:00:00,2022-10-25,2022-10-25,0,,Condition satisfactory.,satisfactory,Satisfactory,N/A,,,1.6,1.9,0.3,0.2,0.6,1.6,0.0,0.0,0.0,0.0,0.0,0.1,1.3,0.0,0.0,2.0,367.0,10.0,3.3,0.2,0.3,4.5,,0.0,,463.1,,,,,,,,,,,,,10,,0.1,,Normal
,CLEVELAND POTASH - INFRASTRUCTURE,,CEN_CPL_INFRASTRUC,,4750515,FUCHS RENOLIN CLP GEAR OIL,25/10/2022 00:00:00,2022-10-25,2022-10-25,0,,Visible debris present. Potassium consistent with Clay/Potash ingress. Sample has an abnormal level of Silicon suggesting possible ingress of environmental contamination. Wear appears satisfactory. Advise monitor at the recommended sampling period.,iron,Wear Metals,Training,,,24.0,98.0,5.7,2.0,3.9,130.0,0.0,0.8,0.1,0.0,0.8,2.3,1.4,0.1,52.0,18.0,312.0,9.3,38.0,2.8,1.2,38.0,,0.0,,484.1,,,,,,,,,,,,,18,,0.1,,Caution
,CLEVELAND POTASH - INFRASTRUCTURE,,CEN_CPL_INFRASTRUC,,4750521,FUCHS RENOLIN CLP GEAR OIL,25/10/2022 00:00:00,2022-10-25,2022-10-25,0,,The level of Iron is higher than expected and suggests wear of gear or shaft type material. Potassium suggests possible environmental contamination or contamination with a potassium based product. Advice : Resample at recommended sampling interval to follow trends.,iron,Wear Metals,Training,,,31.0,14.0,3.6,3.7,4.2,315.0,0.9,0.9,0.4,0.0,1.7,1.5,1.4,0.7,41.0,16.0,352.0,11.0,12.0,3.2,1.4,38.0,,0.0,,485.5,,,,,,,,,,,,,96,,0.1,,Caution
,CLEVELAND POTASH - INFRASTRUCTURE,,CEN_CPL_INFRASTRUC,,4750522,FUCHS RENOLIN CLP GEAR OIL,25/10/2022 00:00:00,2022-10-25,2022-10-25,0,,Potassium consistent with Clay/Potash ingress. Wear appears satisfactory. Advice : Resample at the next service intervention.,potassium,Contamination,Appraisal,,,23.0,12.0,1.5,1.2,3.4,129.0,0.0,0.0,0.2,0.0,0.8,0.5,1.4,0.8,42.0,16.0,366.0,9.4,9.4,1.7,1.5,37.0,,0.0,,474.7,,,,,,,,,,,,,15,,0.1,,Caution
,CLEVELAND POTASH - INFRASTRUCTURE,,CEN_CPL_INFRASTRUC,,4750524,FUCHS RENOLIN CLP GEAR OIL,25/10/2022 00:00:00,2022-10-25,2022-10-25,0,,Condition satisfactory.,satisfactory,Satisfactory,N/A,,,9.4,8.0,0.7,0.3,1.0,14.0,0.0,0.7,0.0,0.0,0.2,0.3,1.4,0.1,23.0,6.7,359.0,5.4,4.8,0.4,1.5,14.0,,0.0,,465.4,,,,,,,,,,,,,10,,0.1,,Normal
,CLEVELAND POTASH - INFRASTRUCTURE,,CEN_CPL_INFRASTRUC,,4750527,FUCHS RENOLIN CLP GEAR OIL,25/10/2022 00:00:00,2022-10-25,2022-10-25,0,,Condition satisfactory.,satisfactory,Satisfactory,N/A,,,5.3,21.0,0.7,0.2,2.1,4.9,0.0,0.0,0.0,0.0,0.0,0.2,1.3,0.0,13.0,4.1,331.0,6.7,4.2,0.6,0.4,8.8,,0.0,,456.8,,,,,,,,,,,,,10,,0.1,,Normal
,CLEVELAND POTASH - INFRASTRUCTURE,,CEN_CPL_INFRASTRUC,,4779809,FUCHS RENOLIN CLP GEAR OIL,25/10/2022 00:00:00,2022-10-25,2022-10-25,0,,Condition satisfactory.,satisfactory,Satisfactory,N/A,,,9.0,29.0,0.7,0.4,15.0,34.0,0.0,0.0,0.0,0.0,0.2,0.3,1.3,0.3,28.0,8.6,327.0,10.0,13.0,0.8,0.5,20.0,,0.0,,484.3,,,,,,,,,,,,,10,,0.1,,Normal
,CLEVELAND POTASH - INFRASTRUCTURE,,CEN_CPL_INFRASTRUC,,4750509,FUCHS RENOLIN CLP GEAR OIL,26/10/2022 00:00:00,2022-10-25,2022-10-26,1,,Potassium consistent with Clay/Potash ingress. Since no abnormal wear; contamination may have occured at sampling. Advice : Resample at the next service intervention.,potassium,Contamination,Appraisal,,,36.0,77.0,1.4,2.3,6.7,121.0,0.0,0.0,0.1,0.0,0.9,1.1,1.4,1.1,127.0,44.0,284.0,9.7,19.0,2.0,2.2,103.0,,0.0,,501.5,,,,,,,,,,,,,15,,0.1,,Serious
,CLEVELAND POTASH - INFRASTRUCTURE,,CEN_CPL_INFRASTRUC,,4779808,FUCHS RENOLIN CLP GEAR OIL,26/10/2022 00:00:00,2022-10-25,2022-10-26,1,,Potassium consistent with Clay/Potash ingress. Wear appears satisfactory. Advice : Change fluid and check unit for source of contamination.,potassium,Contamination,Appraisal,,,46.0,38.0,0.7,1.0,7.3,163.0,0.2,0.0,0.1,0.0,1.0,0.4,0.1,0.1,88.0,26.0,239.0,12.0,15.0,1.7,0.2,59.0,,0.0,,491.7,,,,,,,,,,,,,32,,0.1,,Serious
,CLEVELAND POTASH - INFRASTRUCTURE,,CEN_CPL_INFRASTRUC,,4779810,FUCHS RENOLIN CLP GEAR OIL,26/10/2022 00:00:00,2022-10-25,2022-10-26,1,,Potassium consistent with Clay/Potash ingress. Wear appears satisfactory. Advice : Resample at the next service intervention.,potassium,Contamination,Appraisal,,,24.0,48.0,1.2,0.9,7.5,122.0,0.0,0.0,0.0,0.0,0.8,0.4,1.4,0.1,52.0,17.0,294.0,10.0,11.0,2.2,0.5,42.0,,0.0,,485.4,,,,,,,,,,,,,24,,0.1,,Caution
,CLEVELAND POTASH - INFRASTRUCTURE,,CEN_CPL_INFRASTRUC,,5122308,FUCHS RENOLIN CLP GEAR OIL,26/10/2022 00:00:00,2022-10-25,2022-10-26,1,,Sodium and potassium suggest ingress of environmental contamination. Wear appears satisfactory. Advice : Change fluid and check unit for source of contamination.,iron,Wear Metals,Training,,,76.0,15.0,1.3,2.4,1.2,35.0,0.0,0.0,0.0,0.0,0.3,0.5,1.4,0.3,288.0,110.0,347.0,7.8,4.9,1.5,1.3,244.0,,0.0,,495.8,,,,,,,,,,,,,10,,0.1,,Serious
,CLEVELAND POTASH - INFRASTRUCTURE,,CEN_CPL_INFRASTRUC,,4750518,FUCHS RENOLIN CLP GEAR OIL,02/11/2022 00:00:00,2022-11-01,2022-11-02,1,,Condition satisfactory.,satisfactory,Satisfactory,N/A,,,0.0,7.5,0.0,0.0,0.8,4.9,0.0,0.7,0.0,0.0,0.0,0.0,0.0,0.0,25.0,5.5,285.0,5.8,3.0,0.0,0.0,15.0,,0.0,,465.2,,,,,,,,,,,,,10,,0.1,,Normal
,CLEVELAND POTASH - INFRASTRUCTURE,,CEN_CPL_INFRASTRUC,,4750519,FUCHS RENOLIN CLP GEAR OIL,02/11/2022 00:00:00,2022-11-01,2022-11-02,1,,Visible debris present. Potassium suggests ingress of environmental contamination. Wear appears satisfactory. Advice : Resample at the next service intervention. ,iron,Wear Metals,Training,,,4.9,9.3,0.0,0.1,2.1,58.0,0.0,0.3,0.0,0.0,0.4,0.0,0.0,0.0,36.0,11.0,277.0,6.8,4.9,0.0,0.0,28.0,,0.0,,471.1,,,,,,,,,,,,,32,,0.1,,Caution
,CLEVELAND POTASH - INFRASTRUCTURE,,CEN_CPL_INFRASTRUC,,4750520,FUCHS RENOLIN CLP GEAR OIL,02/11/2022 00:00:00,2022-11-01,2022-11-02,1,,Condition satisfactory.,satisfactory,Satisfactory,N/A,,,0.0,13.0,0.0,0.3,1.7,48.0,0.0,0.3,0.0,0.0,0.4,0.1,0.0,0.0,25.0,4.2,256.0,6.6,9.0,0.0,0.2,12.0,,0.0,,474.1,,,,,,,,,,,,,10,,0.1,,Normal
,CLEVELAND POTASH - INFRASTRUCTURE,,CEN_CPL_INFRASTRUC,,4750529,FUCHS RENOLIN CLP GEAR OIL,02/11/2022 00:00:00,2022-11-01,2022-11-02,1,,Condition satisfactory.,satisfactory,Satisfactory,N/A,,,0.0,8.6,0.0,0.0,1.4,2.8,0.0,0.0,0.0,0.0,0.0,0.0,0.0,0.0,11.0,2.6,287.0,6.4,2.9,0.0,0.0,8.4,,0.0,,472.2,,,,,,,,,,,,,10,,0.1,,Normal
,CLEVELAND POTASH - INFRASTRUCTURE,,CEN_CPL_INFRASTRUC,,4750531,FUCHS RENOLIN CLP GEAR OIL,02/11/2022 00:00:00,2022-11-01,2022-11-02,1,,Potassium consistent with Clay/Potash ingress. Wear appears satisfactory. Advice : Resample at the next service intervention.,potassium,Contamination,Appraisal,,,26.0,29.0,0.0,0.7,6.4,43.0,0.1,0.7,0.0,0.0,0.2,0.1,0.0,0.0,37.0,10.0,278.0,6.4,15.0,0.0,0.1,32.0,,0.0,,444.2,,,,,,,,,,,,,10,,0.1,,Caution
,CLEVELAND POTASH - INFRASTRUCTURE,,CEN_CPL_INFRASTRUC,,4791211,FUCHS RENOLIN CLP GEAR OIL,02/11/2022 00:00:00,2022-11-01,2022-11-02,1,,Visible debris present. Potassium suggests ingress of environmental contamination. Wear appears satisfactory. Advice : Resample at the next service intervention. ,iron,Wear Metals,Training,,,12.0,29.0,0.0,1.0,5.6,78.0,0.0,0.0,0.0,0.0,0.6,0.2,0.1,1.1,71.0,12.0,281.0,8.9,17.0,0.1,0.0,29.0,,0.0,,484.8,,,,,,,,,,,,,16,,0.1,,Caution
,CLEVELAND POTASH - INFRASTRUCTURE,,CEN_CPL_INFRASTRUC,,4791212,FUCHS RENOLIN CLP GEAR OIL,02/11/2022 00:00:00,2022-11-01,2022-11-02,1,,Visible debris present. Potassium suggests ingress of environmental contamination. Wear appears satisfactory. Advice : Resample at the next service intervention. ,iron,Wear Metals,Training,,,19.0,17.0,0.0,0.8,4.5,63.0,0.1,0.4,0.3,0.1,0.6,0.4,0.2,0.6,84.0,15.0,253.0,10.0,20.0,0.2,0.2,40.0,,0.1,,483.3,,,,,,,,,,,,,21,,0.1,,Caution
,CLEVELAND POTASH - INFRASTRUCTURE,,CEN_CPL_INFRASTRUC,,4791213,FUCHS RENOLIN CLP GEAR OIL,02/11/2022 00:00:00,2022-11-01,2022-11-02,1,,Visible debris present. Potassium suggests ingress of environmental contamination. Wear appears satisfactory. Advice : Resample at the next service intervention. ,iron,Wear Metals,Training,,,15.0,27.0,0.0,0.5,3.8,58.0,0.9,2.5,0.0,0.0,0.3,0.1,0.0,2.3,71.0,17.0,257.0,6.8,10.0,0.0,0.0,44.0,,0.0,,462.4,,,,,,,,,,,,,14,,0.1,,Caution
,CLEVELAND POTASH - INFRASTRUCTURE,,CEN_CPL_INFRASTRUC,,5174262,FUCHS RENOLIN CLP GEAR OIL,02/11/2022 00:00:00,2022-11-01,2022-11-02,1,,Condition satisfactory.,satisfactory,Satisfactory,N/A,,,0.0,7.3,0.0,0.7,6.9,55.0,0.0,0.5,0.0,0.0,0.3,0.1,0.0,0.0,11.0,1.9,264.0,6.3,23.0,0.0,0.0,7.2,,0.0,,480.0,,,,,,,,,,,,,10,,0.1,,Normal
,CLEVELAND POTASH - INFRASTRUCTURE,,CEN_CPL_INFRASTRUC,,5174263,FUCHS RENOLIN CLP GEAR OIL,02/11/2022 00:00:00,2022-11-01,2022-11-02,1,,Wear appears satisfactory. No significant contamination. Advise monitor at the recommended sampling period.,satisfactory,Satisfactory,N/A,,,15.0,7.2,1.0,1.1,7.3,53.0,0.0,0.3,0.0,0.0,0.9,1.0,0.0,0.0,9.2,3.3,264.0,6.4,22.0,0.1,1.1,6.4,,0.0,,496.1,,,,,,,,,,,,,30,,0.1,,Normal
,CLEVELAND POTASH - INFRASTRUCTURE,,CEN_CPL_INFRASTRUC,,5174264,FUCHS RENOLIN CLP GEAR OIL,02/11/2022 00:00:00,2022-11-01,2022-11-02,1,,Condition satisfactory.,satisfactory,Satisfactory,N/A,,,19.0,37.0,1.8,1.2,1.8,122.0,0.0,0.3,0.0,0.0,1.0,1.1,0.0,0.0,25.0,3.7,253.0,6.4,18.0,0.2,1.3,15.0,,0.0,,481.8,,,,,,,,,,,,,23,,0.1,,Normal
,CLEVELAND POTASH - INFRASTRUCTURE,,CEN_CPL_INFRASTRUC,,4731254,FUCHS RENOLIN CLP GEAR OIL,07/11/2022 00:00:00,2022-11-04,2022-11-07,3,,Condition satisfactory.,satisfactory,Satisfactory,N/A,,,7.9,24.0,0.6,0.7,1.8,53.0,0.0,0.1,0.0,0.0,0.4,0.1,0.0,1.1,36.0,12.0,290.0,7.9,7.1,0.0,0.3,23.0,,0.0,,486.2,,,,,,,,,,,,,10,,0.1,,Normal
,CLEVELAND POTASH - INFRASTRUCTURE,,CEN_CPL_INFRASTRUC,,4731275,FUCHS RENOLIN CLP GEAR OIL,07/11/2022 00:00:00,2022-11-04,2022-11-07,3,,Condition satisfactory.,satisfactory,Satisfactory,N/A,,,29.0,85.0,1.0,2.1,7.1,92.0,0.1,0.2,0.0,0.0,1.1,0.2,0.0,1.0,23.0,7.7,194.0,7.5,15.0,0.1,0.6,19.0,,0.0,,501.5,,,,,,,,,,,,,14,,0.1,,Normal
,CLEVELAND POTASH - INFRASTRUCTURE,,CEN_CPL_INFRASTRUC,,4731276,FUCHS RENOLIN CLP GEAR OIL,07/11/2022 00:00:00,2022-11-04,2022-11-07,3,,Condition satisfactory.,satisfactory,Satisfactory,N/A,,,14.0,50.0,0.8,0.8,4.6,25.0,0.0,0.3,0.0,0.0,0.2,0.2,0.0,0.2,28.0,9.3,266.0,7.8,5.8,0.0,0.0,23.0,,0.0,,433.6,,,,,,,,,,,,,10,,0.1,,Normal
,CLEVELAND POTASH - INFRASTRUCTURE,,CEN_CPL_INFRASTRUC,,4731285,FUCHS RENOLIN CLP GEAR OIL,07/11/2022 00:00:00,2022-11-04,2022-11-07,3,,Condition satisfactory.,satisfactory,Satisfactory,N/A,,,0.0,10.0,0.4,0.7,2.7,5.7,0.0,0.1,0.0,0.0,0.0,0.0,0.0,0.0,3.8,2.5,296.0,4.0,3.2,0.0,0.1,4.9,,0.0,,468.6,,,,,,,,,,,,,10,,0.1,,Normal
,CLEVELAND POTASH - INFRASTRUCTURE,,CEN_CPL_INFRASTRUC,,4746181,FUCHS RENOLIN CLP GEAR OIL,07/11/2022 00:00:00,2022-11-04,2022-11-07,3,,Condition satisfactory.,satisfactory,Satisfactory,N/A,,,4.5,12.0,1.0,0.1,0.8,14.0,0.0,0.1,0.0,0.0,0.1,0.0,0.0,0.0,22.0,7.6,301.0,6.7,3.4,0.0,0.0,17.0,,0.0,,468.3,,,,,,,,,,,,,10,,0.1,,Normal
,CLEVELAND POTASH - INFRASTRUCTURE,,CEN_CPL_INFRASTRUC,,4746182,FUCHS RENOLIN CLP GEAR OIL,07/11/2022 00:00:00,2022-11-04,2022-11-07,3,,Condition satisfactory.,satisfactory,Satisfactory,N/A,,,20.0,11.0,0.7,0.3,1.9,48.0,0.0,0.1,0.0,0.0,0.4,0.0,0.0,0.1,17.0,5.9,260.0,6.8,6.2,0.0,0.3,16.0,,0.0,,468.9,,,,,,,,,,,,,10,,0.1,,Normal
,CLEVELAND POTASH - INFRASTRUCTURE,,CEN_CPL_INFRASTRUC,,4746183,FUCHS RENOLIN CLP GEAR OIL,07/11/2022 00:00:00,2022-11-04,2022-11-07,3,,Condition satisfactory.,satisfactory,Satisfactory,N/A,,,25.0,11.0,0.8,0.3,1.6,53.0,0.0,0.0,0.0,0.0,0.4,0.0,0.0,0.2,6.4,3.6,333.0,6.1,3.2,0.0,0.4,9.8,,0.0,,469.3,,,,,,,,,,,,,12,,0.1,,Normal
,CLEVELAND POTASH - INFRASTRUCTURE,,CEN_CPL_INFRASTRUC,,4746191,FUCHS RENOLIN CLP GEAR OIL,07/11/2022 00:00:00,2022-11-04,2022-11-07,3,,Condition satisfactory.,satisfactory,Satisfactory,N/A,,,0.1,7.6,0.5,0.1,0.6,13.0,0.0,0.2,0.0,0.0,0.1,0.0,0.0,0.1,7.2,3.7,298.0,5.6,1.7,0.0,0.0,6.8,,0.0,,468.8,,,,,,,,,,,,,10,,0.1,,Normal
,CLEVELAND POTASH - INFRASTRUCTURE,,CEN_CPL_INFRASTRUC,,4746192,FUCHS RENOLIN CLP GEAR OIL,07/11/2022 00:00:00,2022-11-04,2022-11-07,3,,Condition satisfactory.,satisfactory,Satisfactory,N/A,,,0.1,7.6,0.5,0.1,0.7,8.8,0.0,0.2,0.0,0.0,0.0,0.0,0.0,0.1,6.1,3.1,293.0,5.6,1.4,0.0,0.0,5.3,,0.0,,467.7,,,,,,,,,,,,,10,,0.1,,Normal
,CLEVELAND POTASH - INFRASTRUCTURE,,CEN_CPL_INFRASTRUC,,5389942,FUCHS RENOLIN CLP GEAR OIL,07/11/2022 00:00:00,2022-11-04,2022-11-07,3,,Condition satisfactory.,satisfactory,Satisfactory,N/A,,,1.3,14.0,1.7,2.6,2.0,271.0,0.0,0.5,0.0,0.2,1.7,0.2,0.1,0.6,23.0,3.6,310.0,8.4,15.0,0.0,1.3,3.7,,0.0,,451.5,,,,,,,,,,,,,41,,0.1,,Normal
,CLEVELAND POTASH - INFRASTRUCTURE,,CEN_CPL_INFRASTRUC,,4731251,FUCHS RENOLIN CLP GEAR OIL,08/11/2022 00:00:00,2022-11-04,2022-11-08,4,,Condition satisfactory.,satisfactory,Satisfactory,N/A,,,5.5,19.0,0.5,0.5,4.4,8.3,0.0,0.2,0.0,0.0,0.1,0.0,0.0,0.3,25.0,8.8,299.0,5.6,11.0,0.0,0.0,18.0,,0.0,,469.5,,,,,,,,,,,,,10,,0.1,,Normal
,CLEVELAND POTASH - INFRASTRUCTURE,,CEN_CPL_INFRASTRUC,,5389419,FUCHS RENOLIN CLP GEAR OIL,08/11/2022 00:00:00,2022-11-04,2022-11-08,4,,Visible debris present. High viscosity noted. Since no abnormal wear; contamination may have occured at sampling. Advice : Re-confirm lubricant required / in use and system sampled and feedback if different to that stated on report. Resample at the next service intervention. ,viscosity,Fluid Condition,Training,,,4.9,63.0,2.3,2.3,2.4,259.0,0.0,1.1,0.0,0.0,1.4,0.4,0.0,0.8,22.0,4.5,264.0,9.6,19.0,0.1,7.0,5.2,,0.0,,570.1,,,,,,,,,,,,,43,,0.1,,Caution
,CLEVELAND POTASH - INFRASTRUCTURE,,CEN_CPL_INFRASTRUC,,5389941,FUCHS RENOLIN CLP GEAR OIL,08/11/2022 00:00:00,2022-11-04,2022-11-08,4,,The Sodium & Potassium level suggests Clay/Potash Contamination. Wear appears satisfactory. Advice : Resample at recommended sampling interval to follow trends.,sodium,Contamination,Appraisal,,,80.0,67.0,29.0,1.0,1.6,107.0,1.5,1.4,0.0,0.0,0.9,0.4,0.0,2.8,43.0,8.6,305.0,13.0,57.0,0.4,3.6,37.0,,0.0,,528.0,,,,,,,,,,,,,12,,0.1,,Caution
,CLEVELAND POTASH - INFRASTRUCTURE,,CEN_CPL_INFRASTRUC,,4731272,FUCHS RENOLIN CLP GEAR OIL,11/11/2022 00:00:00,2022-11-10,2022-11-11,1,,Condition satisfactory.,satisfactory,Satisfactory,N/A,,,25.0,27.0,1.0,0.2,2.7,23.0,0.5,0.2,0.4,0.0,0.3,0.1,0.0,0.3,15.0,3.7,291.0,12.0,7.9,0.2,0.6,7.2,,0.0,,477.7,,,,,,,,,,,,,10,,0.1,,Normal
,CLEVELAND POTASH - INFRASTRUCTURE,,CEN_CPL_INFRASTRUC,,4750537,FUCHS RENOLIN CLP GEAR OIL,11/11/2022 00:00:00,2022-11-10,2022-11-11,1,,Condition satisfactory.,satisfactory,Satisfactory,N/A,,,8.9,25.0,0.9,2.4,1.5,63.0,0.3,0.0,0.0,0.0,0.4,0.1,0.0,0.7,17.0,6.5,296.0,9.7,6.3,0.4,1.5,12.0,,0.0,,471.8,,,,,,,,,,,,,13,,0.1,,Normal
,CLEVELAND POTASH - INFRASTRUCTURE,,CEN_CPL_INFRASTRUC,,4750538,FUCHS RENOLIN CLP GEAR OIL,11/11/2022 00:00:00,2022-11-10,2022-11-11,1,,Condition satisfactory.,satisfactory,Satisfactory,N/A,,,4.9,17.0,1.4,7.5,0.9,71.0,0.3,0.0,0.3,0.0,0.6,0.1,0.0,0.3,30.0,12.0,318.0,7.5,7.2,0.9,2.1,19.0,,0.0,,471.5,,,,,,,,,,,,,11,,0.1,,Normal
,CLEVELAND POTASH - INFRASTRUCTURE,,CEN_CPL_INFRASTRUC,,4750539,FUCHS RENOLIN CLP GEAR OIL,11/11/2022 00:00:00,2022-11-10,2022-11-11,1,,Condition satisfactory.,satisfactory,Satisfactory,N/A,,,9.8,28.0,0.8,0.7,4.7,57.0,0.7,0.0,0.1,0.0,0.2,0.0,0.0,1.5,34.0,12.0,286.0,9.5,8.6,0.1,0.5,22.0,,0.0,,482.4,,,,,,,,,,,,,10,,0.1,,Normal
,CLEVELAND POTASH - INFRASTRUCTURE,,CEN_CPL_INFRASTRUC,,4917422,FUCHS RENOLIN CLP GEAR OIL,11/11/2022 00:00:00,2022-11-10,2022-11-11,1,,Condition satisfactory.,satisfactory,Satisfactory,N/A,,,7.2,25.0,1.3,0.2,2.4,41.0,0.1,0.1,0.0,0.0,0.6,0.3,0.0,0.1,11.0,5.1,294.0,10.0,4.8,0.0,0.2,9.7,,0.0,,479.3,,,,,,,,,,,,,10,,0.1,,Normal
,CLEVELAND POTASH - INFRASTRUCTURE,,CEN_CPL_INFRASTRUC,,4917423,FUCHS RENOLIN CLP GEAR OIL,11/11/2022 00:00:00,2022-11-10,2022-11-11,1,,Condition satisfactory.,satisfactory,Satisfactory,N/A,,,11.0,29.0,1.1,0.2,2.0,47.0,0.7,0.0,0.0,0.0,0.5,0.1,0.0,0.1,8.3,4.7,300.0,10.0,7.1,0.1,0.1,9.7,,0.0,,478.4,,,,,,,,,,,,,10,,0.1,,Normal
,CLEVELAND POTASH - INFRASTRUCTURE,,CEN_CPL_INFRASTRUC,,5619930,FUCHS RENOLIN CLP GEAR OIL,11/11/2022 00:00:00,2022-11-10,2022-11-11,1,,Condition satisfactory.,satisfactory,Satisfactory,N/A,,,25.0,14.0,1.2,0.4,1.2,21.0,0.7,0.0,0.0,0.0,0.2,0.1,0.0,1.0,0.0,1.7,320.0,6.2,4.5,0.5,0.3,3.3,,0.0,,440.1,,,,,,,,,,,,,10,,0.1,,Normal
,CLEVELAND POTASH - INFRASTRUCTURE,,CEN_CPL_INFRASTRUC,,5619932,FUCHS RENOLIN CLP GEAR OIL,11/11/2022 00:00:00,2022-11-10,2022-11-11,1,,Condition satisfactory.,satisfactory,Satisfactory,N/A,,,14.0,15.0,1.5,1.7,2.1,103.0,0.5,0.2,0.3,0.0,0.6,0.1,0.0,0.1,17.0,7.2,222.0,7.6,16.0,2.7,0.7,14.0,,0.0,,476.3,,,,,,,,,,,,,16,,0.1,,Normal
,CLEVELAND POTASH - INFRASTRUCTURE,,CEN_CPL_INFRASTRUC,,4731296,FUCHS RENOLIN CLP GEAR OIL,16/11/2022 00:00:00,2022-11-15,2022-11-16,1,,Condition satisfactory.,satisfactory,Satisfactory,N/A,,,29.0,28.0,0.7,0.6,3.7,55.0,1.2,0.0,0.0,0.0,0.4,0.2,0.1,0.2,21.0,6.2,288.0,10.0,8.0,0.3,0.7,13.0,,0.0,,470.9,,,,,,,,,,,,,10,,0.1,,Normal
,CLEVELAND POTASH - INFRASTRUCTURE,,CEN_CPL_INFRASTRUC,,4731312,FUCHS RENOLIN CLP GEAR OIL,16/11/2022 00:00:00,2022-11-15,2022-11-16,1,,Visible debris present. Potassium suggests ingress of environmental contamination. Wear appears satisfactory. Advice : Resample at the next service intervention. ,iron,Wear Metals,Training,,,5.8,31.0,0.0,0.9,1.3,107.0,0.0,0.0,0.0,0.0,0.6,0.3,0.0,0.2,36.0,11.0,276.0,8.8,3.6,0.1,0.0,27.0,,0.0,,472.3,,,,,,,,,,,,,13,,0.1,,Caution
,CLEVELAND POTASH - INFRASTRUCTURE,,CEN_CPL_INFRASTRUC,,4731314,FUCHS RENOLIN CLP GEAR OIL,16/11/2022 00:00:00,2022-11-15,2022-11-16,1,,Condition satisfactory.,satisfactory,Satisfactory,N/A,,,6.0,46.0,0.0,0.7,1.4,67.0,0.0,0.5,0.0,0.0,0.5,0.5,0.0,0.4,29.0,9.6,255.0,9.1,5.5,0.0,0.1,22.0,,0.0,,467.4,,,,,,,,,,,,,11,,0.1,,Normal
,CLEVELAND POTASH - INFRASTRUCTURE,,CEN_CPL_INFRASTRUC,,5089495,FUCHS RENOLIN CLP GEAR OIL,16/11/2022 00:00:00,2022-11-15,2022-11-16,1,,Condition satisfactory.,satisfactory,Satisfactory,N/A,,,43.0,14.0,0.2,0.9,4.8,83.0,0.0,0.0,0.0,0.0,0.5,0.1,0.0,1.5,15.0,6.4,298.0,7.5,9.0,0.1,0.7,17.0,,0.0,,472.8,,,,,,,,,,,,,17,,0.1,,Normal
,CLEVELAND POTASH - INFRASTRUCTURE,,CEN_CPL_INFRASTRUC,,5089496,FUCHS RENOLIN CLP GEAR OIL,16/11/2022 00:00:00,2022-11-15,2022-11-16,1,,Condition satisfactory.,satisfactory,Satisfactory,N/A,,,40.0,26.0,1.8,2.8,16.0,123.0,0.5,0.4,0.0,0.0,1.0,0.3,0.0,4.0,39.0,9.9,240.0,11.0,24.0,0.5,2.8,22.0,,0.0,,484.4,,,,,,,,,,,,,17,,0.1,,Normal
,CLEVELAND POTASH - INFRASTRUCTURE,,CEN_CPL_INFRASTRUC,,5089497,FUCHS RENOLIN CLP GEAR OIL,16/11/2022 00:00:00,2022-11-15,2022-11-16,1,,Condition satisfactory.,satisfactory,Satisfactory,N/A,,,25.0,28.0,1.0,6.2,14.0,148.0,0.0,0.7,0.0,0.0,1.1,0.8,0.0,0.9,22.0,5.9,322.0,8.3,17.0,0.1,2.1,7.9,,0.0,,461.9,,,,,,,,,,,,,28,,0.1,,Normal
