Repository: richard-raithel/azure_anomaly

# Azure Anomaly Detection Workflow

## Overview

This project provides a comprehensive workflow for detecting anomalies in datasets using Azure Cognitive Services for Anomaly Detection. The workflow includes scripts for data preprocessing, anomaly detection, visualization, and summarization. It supports both univariate and multivariate anomaly detection.

---

## Features
- **Data Preprocessing**:
  - Normalize and filter raw data (`filter_data.py`, `filter_data_normalize.py`).
  - Extract frequent patterns (`find_frequent.py`).
  - Fetch data from Azure Blob Storage (`get_blob_data.py`).

- **Anomaly Detection**:
  - Univariate anomaly detection (`sample_univariate_detect.py`).

File: data/top_n/FuchsRenolinClpGearOil.csv (part 8 of 17)
3,0.3,0.0,195.0,48.0,194.0,2.1,51.0,0.3,0.2,5.2,,0.0,,482.3,,,,,,,,,,,,,157,0.19,0.1,,Caution
,BRITISH STEEL - SCUNTHORPE,,STEELMAKINGCRANES,,570484,FUCHS RENOLIN CLP GEAR OIL,20/10/2022 00:00:00,2022-10-17,2022-10-20,3,,High Aluminium evident indicating possible bearing/casing wear or Aluminium based grease source. The level of Lead suggests possible wear of a bearing or bush type material. Advice : Resample at the next service intervention. Sample appears unsuitable for ISO code.  ,lead,Wear Metals,Training,,,6.9,60.0,41.0,0.6,0.4,68.0,65.0,0.0,0.4,0.0,8.7,1.5,0.2,0.7,272.0,80.0,280.0,1.8,55.0,0.4,0.0,4.2,,0.0,,468.8,,,,,,,,,,,,,50,0.21,0.1,,Caution
,CLEVELAND POTASH,,CPL_CONVEYORS,,5094728,FUCHS RENOLIN CLP GEAR OIL,07/04/2022 00:00:00,2022-04-06,2022-04-07,1,,Wear appears satisfactory. No significant contamination. Advise monitor at the recommended sampling period.,satisfactory,Satisfactory,N/A,,,20.0,20.0,4.2,0.5,7.8,32.0,0.3,0.0,0.0,3.0,0.4,0.1,0.0,0.5,12.0,3.8,264.0,23.0,11.0,0.1,2.3,14.0,,0.0,,467.4,,,,,,,,,,,,,10,,0.1,,Normal
,CLEVELAND POTASH,,CPL_CONVEYORS,,5174267,FUCHS RENOLIN CLP GEAR OIL,07/04/2022 00:00:00,2022-04-06,2022-04-07,1,,Visible debris present. Potassium suggests ingress of environmental contamination. Wear appears satisfactory. Advice : Resample at the next service intervention. ,iron,Wear Metals,Training,,,26.0,28.0,0.7,0.2,5.5,35.0,0.0,2.3,0.1,0.0,0.3,0.1,0.1,0.6,54.0,16.0,273.0,10.0,12.0,0.6,1.3,33.0,,0.0,8432.0,474.8,,,,,,,,,,,,,10,,0.1,,Caution
,CLEVELAND POTASH - INFRASTRUCTURE,,CEN_CPL_INFRASTRUC,,5653190,FUCHS RENOLIN CLP GEAR OIL,16/11/2022 00:00:00,2022-11-15,2022-11-16,1,,Condition satisfactory.,satisfactory,Satisfactory,N/A,,,14.0,9.9,0.3,3.0,0.4,192.0,0.1,0.6,0.0,0.0,1.4,0.3,0.1,0.1,70.0,17.0,256.0,10.0,6.3,0.1,0.2,23.0,,0.0,,491.5,,,,,,,,,,,,,107,,0.1,,Normal
,CLEVELAND POTASH - INFRASTRUCTURE,,CEN_CPL_INFRASTRUC,,5653193,FUCHS RENOLIN CLP GEAR OIL,16/11/2022 00:00:00,2022-11-15,2022-11-16,1,,The level of Iron is higher than expected and suggests wear of gear or shaft type material. Advice : Resample at the next service intervention.,iron,Wear Metals,Training,,,0.0,14.0,0.0,3.3,4.1,414.0,0.0,0.4,0.0,0.0,1.6,0.2,0.1,0.1,39.0,5.3,296.0,7.9,15.0,1.5,0.0,11.0,,0.0,,445.3,,,,,,,,,,,,,18,,0.1,,Caution
,CLEVELAND POTASH - INFRASTRUCTURE,,CEN_CPL_INFRASTRUC,,5653194,FUCHS RENOLIN CLP GEAR OIL,16/11/2022 00:00:00,2022-11-15,2022-11-16,1,,Condition satisfactory.,satisfactory,Satisfactory,N/A,,,0.0,7.8,0.0,1.0,0.1,46.0,0.0,0.3,0.0,0.0,0.4,0.1,0.0,0.0,32.0,8.3,230.0,6.3,7.6,0.0,0.5,16.0,,0.0,,481.9,,,,,,,,,,,,,10,,0.1,,Normal
,CLEVELAND POTASH - INFRASTRUCTURE,,CEN_CPL_INFRASTRUC,,4724477,FUCHS RENOLIN CLP GEAR OIL,19/11/2022 00:00:00,2022-11-18,2022-11-19,1,,Condition satisfactory.,satisfactory,Satisfactory,N/A,,,27.0,11.0,0.8,0.2,2.7,21.0,0.0,0.0,0.0,0.0,0.2,0.7,0.0,0.7,28.0,9.3,333.0,7.2,8.8,0.4,0.8,24.0,,0.0,,468.6,,,,,,,,,,,,,10,,0.1,,Normal
,CLEVELAND POTASH - INFRASTRUCTURE,,CEN_CPL_INFRASTRUC,,4736783,FUCHS RENOLIN CLP GEAR OIL,19/11/2022 00:00:00,2022-11-18,2022-11-19,1,,Condition satisfactory.,satisfactory,Satisfactory,N/A,,,27.0,36.0,0.8,0.9,4.5,95.0,0.0,0.0,0.1,0.0,0.7,0.3,0.1,0.1,27.0,8.3,281.0,8.6,15.0,1.0,1.5,23.0,,0.0,,479.4,,,,,,,,,,,,,17,,0.1,,Normal
,CLEVELAND POTASH - INFRASTRUCTURE,,CEN_CPL_INFRASTRUC,,4736784,FUCHS RENOLIN CLP GEAR OIL,19/11/2022 00:00:00,2022-11-18,2022-11-19,1,,Condition satisfactory.,satisfactory,Satisfactory,N/A,,,8.4,14.0,0.7,0.3,7.7,18.0,0.0,0.0,0.0,0.0,0.1,0.2,0.0,0.2,16.0,4.1,306.0,7.8,5.1,0.5,0.4,9.4,,0.0,,475.1,,,,,,,,,,,,,10,,0.1,,Normal
,CLEVELAND POTASH - INFRASTRUCTURE,,CEN_CPL_INFRASTRUC,,4746177,FUCHS RENOLIN CLP GEAR OIL,19/11/2022 00:00:00,2022-11-18,2022-11-19,1,,Visible debris present. Potassium suggests ingress of environmental contamination. Wear appears satisfactory. Advice : Resample at the next service intervention. ,iron,Wear Metals,Training,,,23.0,52.0,0.4,0.3,1.2,56.0,0.0,0.0,0.1,0.0,0.5,0.2,0.0,0.2,38.0,9.9,293.0,6.8,23.0,1.3,1.4,30.0,,0.0,,477.4,,,,,,,,,,,,,10,,0.1,,Caution
,CLEVELAND POTASH - INFRASTRUCTURE,,CEN_CPL_INFRASTRUC,,4750522,FUCHS RENOLIN CLP GEAR OIL,19/11/2022 00:00:00,2022-11-18,2022-11-19,1,,Visible debris present. Potassium suggests ingress of environmental contamination. Wear appears satisfactory. Advice : Resample at the next service intervention. ,iron,Wear Metals,Training,,,16.0,8.4,1.0,0.9,3.0,89.0,0.0,0.0,0.2,0.0,0.6,0.4,0.1,0.7,37.0,11.0,324.0,8.8,7.5,1.2,1.1,26.0,,0.0,,473.0,,,,,,,,,,,,,15,,0.1,,Caution
,CLEVELAND POTASH - INFRASTRUCTURE,,CEN_CPL_INFRASTRUC,,4897457,FUCHS RENOLIN CLP GEAR OIL,19/11/2022 00:00:00,2022-11-18,2022-11-19,1,,Sodium suggests possible environmental contamination or contamination with a sodium based product. Advice : Resample at recommended sampling interval to follow trends.,iron,Wear Metals,Training,,,64.0,23.0,1.4,0.9,8.4,97.0,0.0,0.0,0.2,0.0,0.8,0.4,0.1,0.2,19.0,5.9,299.0,8.8,28.0,0.7,0.6,24.0,,0.0,,483.6,,,,,,,,,,,,,15,,0.1,,Caution
,CLEVELAND POTASH - INFRASTRUCTURE,,CEN_CPL_INFRASTRUC,,4897458,FUCHS RENOLIN CLP GEAR OIL,19/11/2022 00:00:00,2022-11-18,2022-11-19,1,,Condition satisfactory.,satisfactory,Satisfactory,N/A,,,17.0,16.0,0.5,0.5,1.3,41.0,0.0,0.0,0.1,0.0,0.3,0.2,0.0,0.1,29.0,9.5,326.0,8.7,18.0,0.5,0.3,22.0,,0.0,,479.8,,,,,,,,,,,,,10,,0.1,,Normal
,CLEVELAND POTASH - INFRASTRUCTURE,,CEN_CPL_INFRASTRUC,,5389334,FUCHS RENOLIN CLP GEAR OIL,19/11/2022 00:00:00,2022-11-18,2022-11-19,1,,Condition satisfactory.,satisfactory,Satisfactory,N/A,,,15.0,56.0,3.1,3.8,8.6,167.0,0.0,0.0,0.0,0.0,1.5,0.9,0.1,1.9,22.0,3.8,285.0,9.7,12.0,1.5,13.0,7.9,,0.0,,488.2,,,,,,,,,,,,,33,,0.1,,Normal
,CLEVELAND POTASH - INFRASTRUCTURE,,CEN_CPL_INFRASTRUC,,4724479,FUCHS RENOLIN CLP GEAR OIL,21/11/2022 00:00:00,2022-11-18,2022-11-21,3,,Condition satisfactory.,satisfactory,Satisfactory,N/A,,,7.4,41.0,1.3,1.2,3.5,88.0,0.0,0.0,0.0,0.0,0.7,0.5,0.1,1.1,18.0,3.8,324.0,6.3,13.0,1.2,3.6,5.2,,0.0,,476.4,,,,,,,,,,,,,29,,0.1,,Normal
,CLEVELAND POTASH - INFRASTRUCTURE,,CEN_CPL_INFRASTRUC,,4746176,FUCHS RENOLIN CLP GEAR OIL,21/11/2022 00:00:00,2022-11-18,2022-11-21,3,,Condition satisfactory.,satisfactory,Satisfactory,N/A,,,8.8,5.8,0.0,0.1,0.3,3.7,0.0,0.0,0.0,0.0,0.1,0.0,0.0,0.0,11.0,2.8,323.0,0.5,10.0,0.4,0.2,5.9,,0.0,,467.8,,,,,,,,,,,,,10,,0.1,,Normal
,CLEVELAND POTASH - INFRASTRUCTURE,,CEN_CPL_INFRASTRUC,,4750521,FUCHS RENOLIN CLP GEAR OIL,21/11/2022 00:00:00,2022-11-18,2022-11-21,3,,Potassium consistent with Clay/Potash ingress. Wear appears satisfactory. Advice : Resample at the next service intervention.,potassium,Contamination,Appraisal,,,23.0,14.0,2.3,1.2,3.3,145.0,0.5,0.0,0.2,0.0,0.9,1.0,0.1,0.6,49.0,12.0,331.0,8.6,20.0,1.3,1.0,25.0,,0.0,,473.0,,,,,,,,,,,,,60,,0.1,,Caution
,CLEVELAND POTASH - INFRASTRUCTURE,,CEN_CPL_INFRASTRUC,,5122308,FUCHS RENOLIN CLP GEAR OIL,21/11/2022 00:00:00,2022-11-18,2022-11-21,3,,Potassium consistent with Clay/Potash ingress. Since no abnormal wear; contamination may have occured at sampling. Advice : Resample at the next service intervention.,potassium,Contamination,Appraisal,,,32.0,8.4,0.7,0.9,1.1,18.0,0.0,0.0,0.0,0.0,0.2,0.3,0.0,0.2,107.0,41.0,316.0,8.2,3.7,0.7,1.4,81.0,,0.0,,478.8,,,,,,,,,,,,,10,,0.1,,Serious
,CLEVELAND POTASH - INFRASTRUCTURE,,CEN_CPL_INFRASTRUC,,5389333,FUCHS RENOLIN CLP GEAR OIL,21/11/2022 00:00:00,2022-11-18,2022-11-21,3,,The Sodium and Potassium level suggests Clay/Potash contamination. Sample has an abnormal level of Silicon suggesting possible ingress of environmental contamination. Wear appears satisfactory. Advice : Change fluid and check unit for source of contamination.,iron,Wear Metals,Training,,,88.0,101.0,17.0,3.0,4.1,126.0,2.5,0.0,0.0,0.0,1.0,0.6,0.1,0.7,54.0,16.0,280.0,6.9,44.0,2.4,10.0,59.0,,0.0,,490.3,,,,,,,,,,,,,16,,0.1,,Serious
,CLEVELAND POTASH - INFRASTRUCTURE,,CEN_CPL_INFRASTRUC,,4724478,FUCHS RENOLIN CLP GEAR OIL,22/11/2022 00:00:00,2022-11-18,2022-11-22,4,,Wear appears satisfactory. No significant contamination. Advise monitor at the recommended sampling period.,satisfactory,Satisfactory,N/A,,,22.0,46.0,2.3,1.2,7.0,154.0,0.0,0.0,0.0,0.0,1.4,0.7,0.1,1.2,29.0,7.5,299.0,7.0,28.0,1.2,4.3,16.0,,0.0,,509.6,,,,,,,,,,,,,142,,0.1,,Normal
,CLEVELAND POTASH - INFRASTRUCTURE,,CEN_CPL_INFRASTRUC,,4731254,FUCHS RENOLIN CLP GEAR OIL,23/11/2022 00:00:00,2022-11-22,2022-11-23,1,,Visible debris present. Potassium suggests ingress of environmental contamination. Wear appears satisfactory. Advice : Resample at the next service intervention. ,iron,Wear Metals,Training,,,13.0,26.0,0.0,0.8,3.2,59.0,0.0,0.4,0.0,0.0,0.5,0.1,0.1,1.4,55.0,16.0,298.0,9.1,9.5,0.0,0.4,32.0,,0.0,,489.2,,,,,,,,,,,,,10,,0.1,,Caution
,CLEVELAND POTASH - INFRASTRUCTURE,,CEN_CPL_INFRASTRUC,,4731275,FUCHS RENOLIN CLP GEAR OIL,23/11/2022 00:00:00,2022-11-22,2022-11-23,1,,Visible debris present. Silicon evident suggesting possible ingress of environmental contamination or a Silicon based product (e.g.  Silicon grease/assembly compound). Wear appears satisfactory. Advice : Resample at the next service intervention.,iron,Wear Metals,Training,,,31.0,102.0,0.0,2.7,8.0,116.0,0.0,0.5,0.0,0.0,1.4,0.3,0.1,1.4,44.0,12.0,238.0,9.3,21.0,0.4,0.6,24.0,,0.0,,512.7,,,,,,,,,,,,,15,,0.1,,Caution
,CLEVELAND POTASH - INFRASTRUCTURE,,CEN_CPL_INFRASTRUC,,4746161,FUCHS RENOLIN CLP GEAR OIL,23/11/2022 00:00:00,2022-11-22,2022-11-23,1,,Condition satisfactory.,satisfactory,Satisfactory,N/A,,,12.0,13.0,0.0,0.8,5.2,40.0,0.0,0.0,0.0,0.0,0.2,0.1,0.1,3.4,41.0,12.0,293.0,8.7,14.0,0.0,0.1,24.0,,0.0,,486.2,,,,,,,,,,,,,10,,0.1,,Normal
,CLEVELAND POTASH - INFRASTRUCTURE,,CEN_CPL_INFRASTRUC,,4746162,FUCHS RENOLIN CLP GEAR OIL,23/11/2022 00:00:00,2022-11-22,2022-11-23,1,,Visible debris present. Potassium evident suggesting possible ingress of environmental contamination. Wear appears satisfactory. Advice : Change oil if not changed when sampled. ,iron,Wear Metals,Training,,,21.0,24.0,0.0,1.1,3.0,78.0,0.0,0.2,0.0,0.0,0.6,0.5,0.1,0.3,91.0,24.0,297.0,9.7,10.0,0.0,0.4,54.0,,0.0,,482.1,,,,,,,,,,,,,10,,0.1,,Serious
,CLEVELAND POTASH - INFRASTRUCTURE,,CEN_CPL_INFRASTRUC,,4750515,FUCHS RENOLIN CLP GEAR OIL,23/11/2022 00:00:00,2022-11-22,2022-11-23,1,,Potassium consistent with Clay/Potash ingress. Wear appears satisfactory. Advice : Resample at the next service intervention.,potassium,Contamination,Appraisal,,,16.0,66.0,2.5,1.4,2.6,89.0,0.0,0.5,0.0,0.0,0.6,1.1,0.1,0.0,47.0,13.0,257.0,7.7,37.0,0.2,0.5,26.0,,0.0,,483.3,,,,,,,,,,,,,20,,0.1,,Caution
,CLEVELAND POTASH - INFRASTRUCTURE,,CEN_CPL_INFRASTRUC,,4750524,FUCHS RENOLIN CLP GEAR OIL,23/11/2022 00:00:00,2022-11-22,2022-11-23,1,,Condition satisfactory.,satisfactory,Satisfactory,N/A,,,4.7,7.1,0.0,0.5,0.3,9.5,0.0,0.3,0.0,0.0,0.2,0.1,0.0,0.0,15.0,3.7,313.0,4.6,5.0,0.0,0.2,7.0,,0.0,,461.2,,,,,,,,,,,,,10,,0.1,,Normal
,CLEVELAND POTASH - INFRASTRUCTURE,,CEN_CPL_INFRASTRUC,,4750527,FUCHS RENOLIN CLP GEAR OIL,23/11/2022 00:00:00,2022-11-22,2022-11-23,1,,Condition satisfactory.,satisfactory,Satisfactory,N/A,,,3.9,18.0,0.0,0.2,1.7,5.3,0.0,0.3,0.0,0.0,0.1,0.0,0.0,0.0,15.0,4.1,270.0,7.2,6.4,0.0,0.0,8.5,,0.0,,474.6,,,,,,,,,,,,,10,,0.1,,Normal
,CLEVELAND POTASH - INFRASTRUCTURE,,CEN_CPL_INFRASTRUC,,4779808,FUCHS RENOLIN CLP GEAR OIL,23/11/2022 00:00:00,2022-11-22,2022-11-23,1,,Condition satisfactory.,satisfactory,Satisfactory,N/A,,,1.3,2.6,0.0,0.0,0.0,4.6,0.0,0.5,0.0,0.0,0.0,0.0,0.0,0.0,3.9,1.3,279.0,7.3,3.7,0.0,0.0,1.4,,0.0,,462.8,,,,,,,,,,,,,10,,0.1,,Normal
,CLEVELAND POTASH - INFRASTRUCTURE,,CEN_CPL_INFRASTRUC,,4779809,FUCHS RENOLIN CLP GEAR OIL,23/11/2022 00:00:00,2022-11-22,2022-11-23,1,,Condition satisfactory.,satisfactory,Satisfactory,N/A,,,5.2,19.0,0.0,0.3,19.0,28.0,0.0,1.3,0.0,0.0,0.2,0.1,0.0,0.4,23.0,5.9,309.0,9.9,14.0,0.0,0.0,13.0,,0.0,,479.6,,,,,,,,,,,,,10,,0.1,,Normal
,CLEVELAND POTASH - INFRASTRUCTURE,,CEN_CPL_INFRASTRUC,,4779810,FUCHS RENOLIN CLP GEAR OIL,23/11/2022 00:00:00,2022-11-22,2022-11-23,1,,Visible debris present. Potassium suggests ingress of environmental contamination. Wear appears satisfactory. Advice : Resample at the next service intervention. ,iron,Wear Metals,Training,,,8.2,5.7,0.0,0.3,0.7,15.0,0.0,0.3,0.0,0.0,0.2,0.1,0.1,0.0,53.0,12.0,283.0,7.9,6.1,0.0,0.0,25.0,,0.1,,461.7,,,,,,,,,,,,,10,,0.1,,Caution
,CLEVELAND POTASH - INFRASTRUCTURE,,CEN_CPL_INFRASTRUC,,4744206,FUCHS RENOLIN CLP GEAR OIL,29/11/2022 00:00:00,2022-11-29,2022-11-29,0,,Condition satisfactory.,satisfactory,Satisfactory,N/A,,,17.0,18.0,5.0,0.5,2.3,68.0,0.0,0.4,167.0,0.0,0.6,0.7,0.0,0.0,209.0,5.2,539.0,4.7,313.0,0.0,0.4,18.0,,0.0,,405.6,,,,,,,,,,,,,12,,0.1,,Normal
,CLEVELAND POTASH - INFRASTRUCTURE,,CEN_CPL_INFRASTRUC,,4746191,FUCHS RENOLIN CLP GEAR OIL,29/11/2022 00:00:00,2022-11-29,2022-11-29,0,,Condition satisfactory.,satisfactory,Satisfactory,N/A,,,0.6,7.4,0.0,0.1,0.1,13.0,0.0,0.0,0.0,0.0,0.1,0.0,0.0,0.0,13.0,4.0,303.0,6.3,1.9,0.0,0.0,9.0,,0.0,,469.7,,,,,,,,,,,,,10,,0.1,,Normal
,CLEVELAND POTASH - INFRASTRUCTURE,,CEN_CPL_INFRASTRUC,,4746192,FUCHS RENOLIN CLP GEAR OIL,29/11/2022 00:00:00,2022-11-29,2022-11-29,0,,Condition satisfactory.,satisfactory,Satisfactory,N/A,,,0.0,8.2,0.0,0.0,0.2,10.0,0.0,0.4,0.0,0.0,0.1,0.0,0.0,0.0,9.0,2.9,288.0,5.9,2.9,0.0,0.0,6.9,,0.0,,469.3,,,,,,,,,,,,,10,,0.1,,Normal
,CLEVELAND POTASH - INFRASTRUCTURE,,CEN_CPL_INFRASTRUC,,4750518,FUCHS RENOLIN CLP GEAR OIL,29/11/2022 00:00:00,2022-11-29,2022-11-29,0,,Condition satisfactory.,satisfactory,Satisfactory,N/A,,,3.4,6.8,0.0,0.1,1.2,21.0,0.0,0.0,0.0,0.0,0.1,0.0,0.0,0.1,20.0,6.1,280.0,7.6,3.3,0.0,0.0,13.0,,0.0,,466.0,,,,,,,,,,,,,10,,0.1,,Normal
,CLEVELAND POTASH - INFRASTRUCTURE,,CEN_CPL_INFRASTRUC,,4750519,FUCHS RENOLIN CLP GEAR OIL,29/11/2022 00:00:00,2022-11-29,2022-11-29,0,,Visible debris present. Potassium suggests ingress of environmental contamination. Wear appears satisfactory. Advice : Resample at the next service intervention. ,iron,Wear Metals,Training,,,13.0,13.0,0.0,0.3,2.9,78.0,0.0,0.0,0.0,0.0,0.6,0.1,0.0,1.4,50.0,16.0,289.0,8.7,6.8,0.0,0.0,34.0,,0.0,,448.4,,,,,,,,,,,,,42,,0.1,,Caution
,CLEVELAND POTASH - INFRASTRUCTURE,,CEN_CPL_INFRASTRUC,,4750520,FUCHS RENOLIN CLP GEAR OIL,29/11/2022 00:00:00,2022-11-29,2022-11-29,0,,Condition satisfactory.,satisfactory,Satisfactory,N/A,,,3.6,10.0,0.0,3.0,1.2,9.3,0.0,0.2,0.0,0.0,0.1,0.0,0.0,3.2,39.0,12.0,283.0,7.8,3.5,0.0,0.0,23.0,,0.0,,474.8,,,,,,,,,,,,,10,,0.1,,Normal
,CLEVELAND POTASH - INFRASTRUCTURE,,CEN_CPL_INFRASTRUC,,4750529,FUCHS RENOLIN CLP GEAR OIL,29/11/2022 00:00:00,2022-11-28,2022-11-29,1,,Condition satisfactory.,satisfactory,Satisfactory,N/A,,,4.4,13.0,0.1,0.0,1.7,1.7,0.0,0.0,0.0,0.0,0.1,0.0,0.0,0.0,8.4,2.4,333.0,8.6,5.1,0.1,0.1,4.5,,0.0,,469.6,,,,,,,,,,,,,10,,0.1,,Normal
,CLEVELAND POTASH - INFRASTRUCTURE,,CEN_CPL_INFRASTRUC,,4750531,FUCHS RENOLIN CLP GEAR OIL,29/11/2022 00:00:00,2022-11-28,2022-11-29,1,,Potassium consistent with Clay/Potash ingress. Wear appears satisfactory. Advice : Resample at the next service intervention.,potassium,Contamination,Appraisal,,,33.0,38.0,0.8,0.8,8.1,45.0,0.0,0.0,0.1,0.0,0.3,0.1,0.1,0.2,43.0,11.0,301.0,10.0,20.0,0.4,0.7,26.0,,0.0,,483.7,,,,,,,,,,,,,10,,0.1,,Caution
,CLEVELAND POTASH - INFRASTRUCTURE,,CEN_CPL_INFRASTRUC,,4791211,FUCHS RENOLIN CLP GEAR OIL,29/11/2022 00:00:00,2022-11-29,2022-11-29,0,,Visible debris present. Potassium suggests ingress of environmental contamination. Wear appears satisfactory. Advice : Resample at the next service intervention. ,iron,Wear Metals,Training,,,11.0,8.0,0.0,0.3,2.2,26.0,0.0,0.2,0.0,0.0,0.3,0.1,0.1,0.3,49.0,11.0,260.0,12.0,14.0,0.0,7.0,29.0,,0.1,,456.3,,,,,,,,,,,,,10,,0.1,,Caution
,CLEVELAND POTASH - INFRASTRUCTURE,,CEN_CPL_INFRASTRUC,,4791212,FUCHS RENOLIN CLP GEAR OIL,29/11/2022 00:00:00,2022-11-29,2022-11-29,0,,Condition satisfactory.,satisfactory,Satisfactory,N/A,,,0.4,13.0,0.7,1.2,0.8,140.0,0.0,0.4,0.0,0.0,1.1,0.2,0.0,0.3,8.6,2.2,278.0,3.8,11.0,0.0,5.2,3.9,,0.0,,452.7,,,,,,,,,,,,,65,,0.1,,Normal
,CLEVELAND POTASH - INFRASTRUCTURE,,CEN_CPL_INFRASTRUC,,4791213,FUCHS RENOLIN CLP GEAR OIL,29/11/2022 00:00:00,2022-11-29,2022-11-29,0,,Visible debris present. Potassium evident suggesting possible ingress of environmental contamination. Wear appears satisfactory. Advice : Change oil if not changed when sampled. ,iron,Wear Metals,Training,,,30.0,29.0,0.0,0.7,5.2,87.0,0.0,0.4,0.8,0.0,0.5,0.1,0.0,5.7,105.0,28.0,274.0,8.8,15.0,0.5,1.6,65.0,,0.0,,473.9,,,,,,,,,,,,,15,,0.1,,Serious
,CLEVELAND POTASH - INFRASTRUCTURE,,CEN_CPL_INFRASTRUC,,4797477,FUCHS RENOLIN CLP GEAR OIL,29/11/2022 00:00:00,2022-11-29,2022-11-29,0,,Condition satisfactory.,satisfactory,Satisfactory,N/A,,,5.0,13.0,0.0,0.3,0.3,36.0,0.0,0.5,0.0,0.0,0.2,0.2,0.0,0.0,3.6,1.0,286.0,6.1,5.3,0.0,0.0,3.4,,0.0,,467.0,,,,,,,,,,,,,10,,0.1,,Normal
,CLEVELAND POTASH - INFRASTRUCTURE,,CEN_CPL_INFRASTRUC,,5174263,FUCHS RENOLIN CLP GEAR OIL,29/11/2022 00:00:00,2022-11-28,2022-11-29,1,,Condition satisfactory.,satisfactory,Satisfactory,N/A,,,6.1,9.8,0.7,0.9,11.0,66.0,0.1,0.4,0.0,0.0,0.5,0.1,0.0,0.3,15.0,2.9,281.0,12.0,31.0,0.1,0.3,6.6,,0.0,,495.7,,,,,,,,,,,,,10,,0.1,,Normal
,CLEVELAND POTASH - INFRASTRUCTURE,,CEN_CPL_INFRASTRUC,,5174264,FUCHS RENOLIN CLP GEAR OIL,29/11/2022 00:00:00,2022-11-28,2022-11-29,1,,Condition satisfactory.,satisfactory,Satisfactory,N/A,,,21.0,33.0,2.2,1.4,1.9,105.0,0.2,0.0,0.0,0.0,0.8,0.8,0.0,2.2,16.0,3.5,305.0,9.3,22.0,0.8,5.2,9.9,,0.0,,409.7,,,,,,,,,,,,,21,,0.1,,Normal
,CLEVELAND POTASH - INFRASTRUCTURE,,CEN_CPL_INFRASTRUC,,4744195,FUCHS RENOLIN CLP GEAR OIL,30/11/2022 00:00:00,2022-11-29,2022-11-30,1,,Condition satisfactory.,satisfactory,Satisfactory,N/A,,,2.9,4.2,0.0,0.1,0.0,8.1,0.0,0.0,0.1,0.0,0.1,0.0,0.0,0.0,18.0,7.1,270.0,3.0,4.5,0.0,0.0,14.0,,0.0,,465.5,,,,,,,,,,,,,10,,0.1,,Normal
,CLEVELAND POTASH - INFRASTRUCTURE,,CEN_CPL_INFRASTRUC,,4744200,FUCHS RENOLIN CLP GEAR OIL,30/11/2022 00:00:00,2022-11-29,2022-11-30,1,,Wear appears satisfactory. No significant contamination. Advise monitor at the recommended sampling period.,satisfactory,Satisfactory,N/A,,,1.6,9.3,0.0,0.1,0.1,19.0,0.0,0.5,0.0,0.0,0.1,0.1,0.0,0.0,6.8,2.4,282.0,6.0,4.0,0.0,0.0,5.7,,0.0,,469.1,,,,,,,,,,,,,10,,0.1,,Normal
,CLEVELAND POTASH - INFRASTRUCTURE,,CEN_CPL_INFRASTRUC,,5174262,FUCHS RENOLIN CLP GEAR OIL,30/11/2022 00:00:00,2022-11-28,2022-11-30,2,,High viscosity noted. Visible debris present; but not considered significant. Wear appears satisfactory. Advise monitor at the recommended sampling period.,viscosity,Fluid Condition,Training,,,9.8,42.0,1.0,7.5,1.7,96.0,0.0,0.0,0.0,0.0,1.2,0.6,0.1,0.5,9.2,2.0,327.0,2.9,35.0,3.4,5.1,3.2,,0.0,,387.1,,,,,,,,,,,,,23,,0.1,,Caution
,CLEVELAND POTASH - INFRASTRUCTURE,,CEN_CPL_INFRASTRUC,,4743932,FUCHS RENOLIN CLP GEAR OIL,06/12/2022 00:00:00,2022-12-05,2022-12-06,1,,Condition satisfactory.,satisfactory,Satisfactory,N/A,,,2.8,19.0,0.4,0.5,2.7,42.0,0.0,0.2,0.1,0.0,0.5,0.1,0.0,0.5,8.7,4.1,276.0,8.5,11.0,0.0,0.1,6.9,,0.0,,484.6,,,,,,,,,,,,,10,,0.1,,Normal
,CLEVELAND POTASH - INFRASTRUCTURE,,CEN_CPL_INFRASTRUC,,4743933,FUCHS RENOLIN CLP GEAR OIL,06/12/2022 00:00:00,2022-12-05,2022-12-06,1,,Condition satisfactory.,satisfactory,Satisfactory,N/A,,,0.6,9.3,0.3,0.3,2.5,33.0,0.2,0.7,0.0,0.0,0.3,0.1,0.0,0.4,7.2,3.2,296.0,8.4,13.0,0.1,0.1,5.2,,0.0,,473.8,,,,,,,,,,,,,10,,0.1,,Normal
,CLEVELAND POTASH - INFRASTRUCTURE,,CEN_CPL_INFRASTRUC,,4743940,FUCHS RENOLIN CLP GEAR OIL,06/12/2022 00:00:00,2022-12-05,2022-12-06,1,,Condition satisfactory.,satisfactory,Satisfactory,N/A,,,0.0,15.0,0.0,1.3,6.2,2.8,0.6,0.1,0.1,0.0,0.1,0.0,0.0,0.4,10.0,3.3,331.0,10.0,6.5,0.0,0.1,5.5,,0.0,,474.1,,,,,,,,,,,,,10,,0.1,,Normal
,CLEVELAND POTASH - INFRASTRUCTURE,,CEN_CPL_INFRASTRUC,,4743941,FUCHS RENOLIN CLP GEAR OIL,06/12/2022 00:00:00,2022-12-05,2022-12-06,1,,Condition satisfactory.,satisfactory,Satisfactory,N/A,,,2.8,31.0,0.0,3.3,7.1,10.0,0.7,0.4,0.0,0.0,0.1,0.0,0.0,0.7,12.0,3.4,327.0,8.8,20.0,0.0,0.2,7.2,,0.0,,474.8,,,,,,,,,,,,,10,,0.1,,Normal
,CLEVELAND POTASH - INFRASTRUCTURE,,CEN_CPL_INFRASTRUC,,4744027,FUCHS RENOLIN CLP GEAR OIL,06/12/2022 00:00:00,2022-12-05,2022-12-06,1,,Potassium consistent with Clay/Potash ingress. Since no abnormal wear; contamination may have occured at sampling. Advice : Resample at the next service intervention.,potassium,Contamination,Appraisal,,,33.0,5.0,0.1,0.4,11.0,30.0,0.6,0.9,0.1,0.0,0.1,0.0,0.0,0.8,86.0,28.0,321.0,12.0,18.0,0.0,0.1,54.0,,0.0,,491.3,,,,,,,,,,,,,10,,0.1,,Serious
,CLEVELAND POTASH - INFRASTRUCTURE,,CEN_CPL_INFRASTRUC,,4744029,FUCHS RENOLIN CLP GEAR OIL,06/12/2022 00:00:00,2022-12-05,2022-12-06,1,,Visible debris present. Potassium evident suggesting possible ingress of environmental contamination. Wear appears satisfactory. Advice : Change oil if not changed when sampled. ,iron,Wear Metals,Training,,,50.0,9.2,0.8,0.3,19.0,28.0,0.6,0.6,0.0,0.0,0.3,0.1,0.0,1.1,114.0,37.0,288.0,11.0,24.0,0.0,0.3,75.0,,0.0,,494.0,,,,,,,,,,,,,10,,0.1,,Serious
,CLEVELAND POTASH - INFRASTRUCTURE,,CEN_CPL_INFRASTRUC,,4744030,FUCHS RENOLIN CLP GEAR OIL,06/12/2022 00:00:00,2022-12-05,2022-12-06,1,,The PQ Index  is higher than expected and suggests the presence of wear debris from gear or shaft type material. Advice : Resample at the next service intervention.,debris,Possible Sample Issue,Training,,,3.5,40.0,0.2,0.2,9.3,23.0,0.6,0.1,0.2,0.0,0.2,0.4,0.0,5.2,21.0,6.1,300.0,10.0,9.6,0.1,0.1,8.3,,0.0,,469.7,,,,,,,,,,,,,284,,0.1,,Caution
,CLEVELAND POTASH - INFRASTRUCTURE,,CEN_CPL_INFRASTRUC,,5653190,FUCHS RENOLIN CLP GEAR OIL,06/12/2022 00:00:00,2022-12-05,2022-12-06,1,,Condition satisfactory.,satisfactory,Satisfactory,N/A,,,0.0,1.8,0.0,0.1,0.1,6.6,0.4,1.0,0.0,0.0,0.1,0.0,0.0,0.1,2.4,1.2,233.0,6.3,1.8,0.0,0.0,0.8,,0.0,,451.4,,,,,,,,,,,,,10,,0.1,,Normal
,CLEVELAND POTASH - INFRASTRUCTURE,,CEN_CPL_INFRASTRUC,,5653191,FUCHS RENOLIN CLP GEAR OIL,06/12/2022 00:00:00,2022-12-05,2022-12-06,1,,Condition satisfactory.,satisfactory,Satisfactory,N/A,,,0.0,2.6,0.0,0.1,0.3,3.4,0.3,0.5,0.0,0.0,0.0,0.0,0.0,0.3,1.8,0.8,285.0,8.0,1.6,0.0,0.0,0.8,,0.0,,458.6,,,,,,,,,,,,,10,,0.1,,Normal
,CLEVELAND POTASH - INFRASTRUCTURE,,CEN_CPL_INFRASTRUC,,5653193,FUCHS RENOLIN CLP GEAR OIL,06/12/2022 00:00:00,2022-12-05,2022-12-06,1,,Visible debris present. Potassium suggests possible ingress of environmental contamination. Iron suggests wear of gear/shaft type material. Advice : Resample at the next service intervention.,iron,Wear Metals,Training,,,17.0,17.0,0.2,3.2,5.0,390.0,0.7,1.0,0.2,0.0,1.4,0.2,0.1,0.6,69.0,17.0,290.0,10.0,20.0,1.3,0.1,31.0,,0.0,,449.2,,,,,,,,,,,,,19,,0.1,,Caution
,CLEVELAND POTASH - INFRASTRUCTURE,,CEN_CPL_INFRASTRUC,,5653194,FUCHS RENOLIN CLP GEAR OIL,06/12/2022 00:00:00,2022-12-05,2022-12-06,1,,Condition satisfactory.,satisfactory,Satisfactory,N/A,,,1.6,22.0,0.0,1.5,1.4,173.0,0.6,0.7,0.3,0.0,1.1,0.2,0.0,0.3,80.0,3.8,288.0,11.0,21.0,1.1,1.7,5.2,,0.0,,495.2,,,,,,,,,,,,,27,,0.1,,Normal
,CLEVELAND POTASH - INFRASTRUCTURE,,CEN_CPL_INFRASTRUC,,4731272,FUCHS RENOLIN CLP GEAR OIL,09/12/2022 00:00:00,2022-12-08,2022-12-09,1,,Condition satisfactory.,satisfactory,Satisfactory,N/A,,,14.0,17.0,0.1,0.2,1.4,17.0,0.1,0.0,0.3,0.0,0.1,0.1,0.0,0.1,8.1,2.1,206.0,8.3,3.4,0.2,0.3,4.4,,0.0,,474.5,,,,,,,,,,,,,10,,0.1,,Normal
,CLEVELAND POTASH - INFRASTRUCTURE,,CEN_CPL_INFRASTRUC,,4731296,FUCHS RENOLIN CLP GEAR OIL,09/12/2022 00:00:00,2022-12-08,2022-12-09,1,,Condition satisfactory.,satisfactory,Satisfactory,N/A,,,27.0,29.0,0.5,0.5,3.5,50.0,1.1,0.4,0.2,0.0,0.3,0.2,0.0,0.1,22.0,6.6,266.0,9.6,10.0,0.3,0.6,13.0,,0.0,,474.9,,,,,,,,,,,,,10,,0.1,,Normal
,CLEVELAND POTASH - INFRASTRUCTURE,,CEN_CPL_INFRASTRUC,,5389419,FUCHS RENOLIN CLP GEAR OIL,09/12/2022 00:00:00,2022-12-08,2022-12-09,1,,Condition satisfactory.,satisfactory,Satisfactory,N/A,,,0.0,2.2,0.0,0.1,0.2,4.4,0.0,0.0,0.0,0.0,0.0,0.0,0.0,0.0,1.1,0.1,259.0,8.3,1.4,0.2,0.1,0.2,,0.0,,450.6,,,,,,,,,,,,,10,,0.1,,Normal
,CLEVELAND POTASH - INFRASTRUCTURE,,CEN_CPL_INFRASTRUC,,5389941,FUCHS RENOLIN CLP GEAR OIL,09/12/2022 00:00:00,2022-12-08,2022-12-09,1,,Visible debris present. Sodium and potassium suggest ingress of environmental contamination. Wear appears satisfactory. Advice : Resample at the next service intervention.,iron,Wear Metals,Training,,,84.0,61.0,26.0,1.1,1.4,121.0,0.8,0.0,0.3,0.0,1.0,0.5,0.0,2.5,50.0,11.0,304.0,12.0,54.0,0.7,3.2,41.0,,0.0,,521.1,,,,,,,,,,,,,11,,0.1,,Caution
,CLEVELAND POTASH - INFRASTRUCTURE,,CEN_CPL_INFRASTRUC,,5389942,FUCHS RENOLIN CLP GEAR OIL,09/12/2022 00:00:00,2022-12-08,2022-12-09,1,,Condition satisfactory.,satisfactory,Satisfactory,N/A,,,1.6,22.0,0.9,2.0,2.0,199.0,0.0,0.0,0.0,0.0,1.3,0.2,0.0,0.3,11.0,2.8,269.0,8.2,14.0,0.3,1.2,4.0,,0.0,,482.4,,,,,,,,,,,,,33,,0.1,,Normal
,CLEVELAND POTASH - INFRASTRUCTURE,,CEN_CPL_INFRASTRUC,,5619930,FUCHS RENOLIN CLP GEAR OIL,09/12/2022 00:00:00,2022-12-08,2022-12-09,1,,Condition satisfactory.,satisfactory,Satisfactory,N/A,,,14.0,10.0,0.1,0.2,0.8,12.0,0.2,0.0,0.0,0.0,0.1,0.1,0.0,0.3,4.5,1.8,285.0,6.7,3.2,0.4,0.2,2.8,,0.0,,456.9,,,,,,,,,,,,,10,,0.1,,Normal
,CLEVELAND POTASH - INFRASTRUCTURE,,CEN_CPL_INFRASTRUC,,5619932,FUCHS RENOLIN CLP GEAR OIL,09/12/2022 00:00:00,2022-12-08,2022-12-09,1,,Potassium consistent with Clay/Potash ingress. Wear appears satisfactory. Advice : Resample at the next service intervention.,potassium,Contamination,Appraisal,,,22.0,15.0,0.6,1.7,2.2,97.0,0.0,0.0,0.2,0.0,0.6,0.1,0.0,0.2,45.0,14.0,217.0,8.1,21.0,2.5,0.8,29.0,,0.0,,468.7,,,,,,,,,,,,,14,,0.1,,Caution
,CLEVELAND POTASH - INFRASTRUCTURE,,CEN_CPL_INFRASTRUC,,4724239,FUCHS RENOLIN CLP GEAR OIL,14/12/2022 00:00:00,2022-12-14,2022-12-14,0,,Condition satisfactory.,satisfactory,Satisfactory,N/A,,,9.2,49.0,0.0,0.9,3.6,43.0,1.1,0.9,0.0,0.0,0.4,0.1,0.0,0.2,8.8,3.2,458.0,9.1,25.0,0.2,0.2,4.6,,0.0,,471.6,,,,,,,,,,,,,10,,0.1,,Normal
,CLEVELAND POTASH - INFRASTRUCTURE,,CEN_CPL_INFRASTRUC,,4724251,FUCHS RENOLIN CLP GEAR OIL,14/12/2022 00:00:00,2022-12-14,2022-12-14,0,,Condition satisfactory.,satisfactory,Satisfactory,N/A,,,7.6,38.0,0.0,0.6,1.8,16.0,1.3,1.5,0.0,0.1,0.3,0.2,0.1,0.3,25.0,3.0,1175.0,15.0,14.0,0.2,0.3,4.2,,0.1,,453.9,,,,,,,,,,,,,10,,0.1,,Normal
,CLEVELAND POTASH - INFRASTRUCTURE,,CEN_CPL_INFRASTRUC,,4724456,FUCHS RENOLIN CLP GEAR OIL,14/12/2022 00:00:00,2022-12-14,2022-12-14,0,,Condition satisfactory.,satisfactory,Satisfactory,N/A,,,6.4,6.8,0.0,0.2,0.6,9.8,1.4,0.7,0.0,0.0,0.1,0.1,0.0,0.1,17.0,4.0,310.0,9.2,6.2,0.0,0.1,5.7,,0.0,,472.0,,,,,,,,,,,,,10,,0.1,,Normal
,CLEVELAND POTASH - INFRASTRUCTURE,,CEN_CPL_INFRASTRUC,,4725636,FUCHS RENOLIN CLP GEAR OIL,14/12/2022 00:00:00,2022-12-14,2022-12-14,0,,Condition satisfactory.,satisfactory,Satisfactory,N/A,,,27.0,40.0,0.1,0.8,17.0,27.0,1.8,0.0,0.0,0.0,0.3,0.1,0.0,1.6,24.0,5.9,345.0,11.0,25.0,0.0,0.3,14.0,,0.0,,481.8,,,,,,,,,,,,,10,,0.1,,Normal
,CLEVELAND POTASH - INFRASTRUCTURE,,CEN_CPL_INFRASTRUC,,4772936,FUCHS RENOLIN CLP GEAR OIL,14/12/2022 00:00:00,2022-12-14,2022-12-14,0,,Visible debris present. Silicon evident suggesting possible ingress of environmental contamination or a Silicon based product (e.g.  Silicon grease/assembly compound). Wear appears satisfactory. Advise monitor at the recommended sampling period.,iron,Wear Metals,Training,,,31.0,129.0,0.2,1.2,16.0,62.0,1.5,0.6,0.0,0.0,0.7,0.4,0.0,1.0,18.0,4.9,280.0,11.0,33.0,0.1,0.7,9.4,,0.0,,486.8,,,,,,,,,,,,,10,,0.1,,Caution
,CLEVELAND POTASH - INFRASTRUCTURE,,CEN_CPL_INFRASTRUC,,4772937,FUCHS RENOLIN CLP GEAR OIL,14/12/2022 00:00:00,2022-12-14,2022-12-14,0,,Condition satisfactory.,satisfactory,Satisfactory,N/A,,,21.0,31.0,0.0,0.9,22.0,30.0,2.9,0.7,0.3,0.0,0.5,0.1,0.0,1.5,13.0,3.9,280.0,13.0,34.0,0.0,0.5,7.2,,0.0,,494.5,,,,,,,,,,,,,10,,0.1,,Normal
,CLEVELAND POTASH - INFRASTRUCTURE,,CEN_CPL_INFRASTRUC,,4772947,FUCHS RENOLIN CLP GEAR OIL,14/12/2022 00:00:00,2022-12-14,2022-12-14,0,,Condition satisfactory.,satisfactory,Satisfactory,N/A,,,9.1,10.0,0.0,0.4,6.0,34.0,1.7,0.8,0.1,0.0,0.3,0.1,0.0,0.1,10.0,4.5,324.0,9.6,21.0,0.1,0.1,6.3,,0.0,,476.5,,,,,,,,,,,,,10,,0.1,,Normal
,CLEVELAND POTASH - INFRASTRUCTURE,,CEN_CPL_INFRASTRUC,,4917422,FUCHS RENOLIN CLP GEAR OIL,14/12/2022 00:00:00,2022-12-14,2022-12-14,0,,Condition satisfactory.,satisfactory,Satisfactory,N/A,,,12.0,29.0,0.3,0.4,3.4,63.0,1.7,1.0,0.2,0.0,0.7,0.5,0.0,0.1,22.0,6.6,316.0,12.0,6.2,0.2,0.2,13.0,,0.0,,478.2,,,,,,,,,,,,,10,,0.1,,Normal
,CLEVELAND POTASH - INFRASTRUCTURE,,CEN_CPL_INFRASTRUC,,5089496,FUCHS RENOLIN CLP GEAR OIL,14/12/2022 00:00:00,2022-12-14,2022-12-14,0,,Condition satisfactory.,satisfactory,Satisfactory,N/A,,,43.0,33.0,1.2,2.5,16.0,112.0,2.0,1.4,0.3,0.0,0.9,0.3,0.0,3.5,33.0,9.4,259.0,11.0,21.0,0.6,2.5,22.0,,0.0,,494.0,,,,,,,,,,,,,18,,0.1,,Normal
,CLEVELAND POTASH - INFRASTRUCTURE,,CEN_CPL_INFRASTRUC,,5089497,FUCHS RENOLIN CLP GEAR OIL,14/12/2022 00:00:00,2022-12-14,2022-12-14,0,,Condition satisfactory.,satisfactory,Satisfactory,N/A,,,33.0,47.0,2.0,6.3,19.0,156.0,1.8,0.1,0.1,0.0,1.1,0.9,0.0,1.1,26.0,6.5,329.0,11.0,23.0,0.2,2.2,8.5,,0.0,,482.1,,,,,,,,,,,,,27,,0.1,,Normal
,CLEVELAND POTASH - INFRASTRUCTURE,,CEN_CPL_INFRASTRUC,,5619932,FUCHS RENOLIN CLP GEAR OIL,14/12/2022 00:00:00,2022-12-14,2022-12-14,0,,Condition satisfactory.,satisfactory,Satisfactory,N/A,,,35.0,21.0,0.5,0.6,1.6,25.0,2.1,1.6,0.7,0.3,0.5,0.4,0.2,1.0,38.0,2.8,350.0,12.0,15.0,1.0,0.7,5.3,,0.2,,471.3,,,,,,,,,,,,,10,,0.1,,Normal
,CLEVELAND POTASH - INFRASTRUCTURE,,CEN_CPL_INFRASTRUC,,4724455,FUCHS RENOLIN CLP GEAR OIL,15/12/2022 00:00:00,2022-12-14,2022-12-15,1,,Condition satisfactory.,satisfactory,Satisfactory,N/A,,,6.2,5.9,0.2,0.1,4.0,13.0,0.0,0.0,0.6,0.0,0.1,0.1,0.0,0.1,8.0,2.1,286.0,9.7,13.0,0.2,0.1,3.5,,0.0,,475.9,,,,,,,,,,,,,10,,0.1,,Normal
,CLEVELAND POTASH - INFRASTRUCTURE,,CEN_CPL_INFRASTRUC,,4725637,FUCHS RENOLIN CLP GEAR OIL,15/12/2022 00:00:00,2022-12-14,2022-12-15,1,,Condition satisfactory.,satisfactory,Satisfactory,N/A,,,3.4,39.0,0.2,0.4,2.9,8.4,0.0,0.0,0.6,0.0,0.1,0.0,0.0,0.5,3.9,0.6,307.0,8.2,8.6,0.1,0.1,0.9,,0.0,,446.5,,,,,,,,,,,,,10,,0.1,,Normal
,CLEVELAND POTASH - INFRASTRUCTURE,,CEN_CPL_INFRASTRUC,,4917423,FUCHS RENOLIN CLP GEAR OIL,15/12/2022 00:00:00,2022-12-14,2022-12-15,1,,Visible debris present. Potassium suggests ingress of environmental contamination. Wear appears satisfactory. Advice : Resample at the next service intervention. ,iron,Wear Metals,Training,,,30.0,35.0,0.7,0.2,2.5,51.0,0.0,0.0,0.4,0.0,0.5,0.2,0.0,0.1,43.0,14.0,286.0,11.0,8.7,0.1,0.1,27.0,,0.0,,485.6,,,,,,,,,,,,,13,,0.1,,Caution
,CLEVELAND POTASH - INFRASTRUCTURE,,CEN_CPL_INFRASTRUC,,5089495,FUCHS RENOLIN CLP GEAR OIL,15/12/2022 00:00:00,2022-12-14,2022-12-15,1,,Condition satisfactory.,satisfactory,Satisfactory,N/A,,,58.0,24.0,1.4,1.0,6.9,76.0,0.0,0.0,0.4,0.0,0.5,0.2,0.0,1.8,27.0,7.9,289.0,10.0,12.0,0.4,0.9,17.0,,0.0,,453.7,,,,,,,,,,,,,15,,0.1,,Normal
,CLEVELAND POTASH - INFRASTRUCTURE,,CEN_CPL_INFRASTRUC,,5619930,FUCHS RENOLIN CLP GEAR OIL,16/12/2022 00:00:00,2022-12-14,2022-12-16,2,,Condition satisfactory.,satisfactory,Satisfactory,N/A,,,14.0,15.0,0.5,1.2,1.9,63.0,0.0,0.0,0.5,0.0,0.4,0.0,0.0,0.2,20.0,5.5,197.0,8.5,19.0,1.8,0.6,11.0,,0.0,,508.7,,,,,,,,,,,,,16,,0.1,,Normal
,CLEVELAND POTASH - INFRASTRUCTURE,,CEN_CPL_INFRASTRUC,,4725633,FUCHS RENOLIN CLP GEAR OIL,22/12/2022 00:00:00,2022-12-21,2022-12-22,1,,Condition satisfactory.,satisfactory,Satisfactory,N/A,,,12.0,31.0,1.1,1.4,2.1,17.0,0.5,1.3,0.0,0.0,0.3,0.2,0.1,0.4,20.0,5.7,324.0,9.3,6.1,0.8,0.3,13.0,,0.0,,480.2,,,,,,,,,,,,,10,,0.1,,Normal
,CLEVELAND POTASH - INFRASTRUCTURE,,CEN_CPL_INFRASTRUC,,4725634,FUCHS RENOLIN CLP GEAR OIL,22/12/2022 00:00:00,2022-12-21,2022-12-22,1,,Condition satisfactory.,satisfactory,Satisfactory,N/A,,,8.7,19.0,0.6,0.2,1.0,9.3,0.7,1.3,0.0,0.0,0.1,0.1,0.1,0.1,18.0,5.7,321.0,7.9,5.0,0.6,0.4,13.0,,0.0,,468.6,,,,,,,,,,,,,10,,0.1,,Normal
,CLEVELAND POTASH - INFRASTRUCTURE,,CEN_CPL_INFRASTRUC,,4731323,FUCHS RENOLIN CLP GEAR OIL,22/12/2022 00:00:00,2022-12-21,2022-12-22,1,,Condition satisfactory.,satisfactory,Satisfactory,N/A,,,18.0,19.0,0.0,1.0,27.0,67.0,2.1,0.6,0.0,0.0,0.4,0.1,0.0,0.2,11.0,3.7,247.0,13.0,39.0,0.3,0.2,11.0,,0.0,,495.0,,,,,,,,,,,,,10,,0.1,,Normal
,CLEVELAND POTASH - INFRASTRUCTURE,,CEN_CPL_INFRASTRUC,,4731348,FUCHS RENOLIN CLP GEAR OIL,22/12/2022 00:00:00,2022-12-21,2022-12-22,1,,Condition satisfactory.,satisfactory,Satisfactory,N/A,,,6.9,31.0,0.0,0.6,1.8,70.0,0.4,0.0,0.2,0.0,0.4,0.1,0.0,0.4,9.1,3.6,279.0,12.0,6.4,0.2,0.0,7.3,,0.0,,481.4,,,,,,,,,,,,,16,,0.1,,Normal
,CLEVELAND POTASH - INFRASTRUCTURE,,CEN_CPL_INFRASTRUC,,4731349,FUCHS RENOLIN CLP GEAR OIL,22/12/2022 00:00:00,2022-12-21,2022-12-22,1,,Condition satisfactory.,satisfactory,Satisfactory,N/A,,,2.3,20.0,0.5,0.1,1.0,9.7,0.7,1.1,0.0,0.0,0.1,0.1,0.1,0.1,6.1,1.6,329.0,6.5,3.2,0.6,0.2,2.7,,0.0,,454.0,,,,,,,,,,,,,10,,0.1,,Normal
,CLEVELAND POTASH - INFRASTRUCTURE,,CEN_CPL_INFRASTRUC,,4744175,FUCHS RENOLIN CLP GEAR OIL,22/12/2022 00:00:00,2022-12-21,2022-12-22,1,,Condition satisfactory.,satisfactory,Satisfactory,N/A,,,20.0,21.0,0.6,1.1,28.0,61.0,2.1,1.4,0.0,0.1,0.5,0.2,0.2,0.3,22.0,4.5,286.0,11.0,45.0,0.8,0.7,13.0,,0.1,,501.8,,,,,,,,,,,,,11,,0.1,,Normal
,CLEVELAND POTASH - INFRASTRUCTURE,,CEN_CPL_INFRASTRUC,,4746176,FUCHS RENOLIN CLP GEAR OIL,22/12/2022 00:00:00,2022-12-21,2022-12-22,1,,Condition satisfactory.,satisfactory,Satisfactory,N/A,,,18.0,46.0,0.6,0.3,1.0,45.0,0.7,1.3,0.0,0.0,0.4,0.2,0.1,0.1,21.0,6.3,273.0,6.3,20.0,1.2,1.1,19.0,,0.0,,477.2,,,,,,,,,,,,,10,,0.1,,Normal
,CLEVELAND POTASH - INFRASTRUCTURE,,CEN_CPL_INFRASTRUC,,4746177,FUCHS RENOLIN CLP GEAR OIL,22/12/2022 00:00:00,2022-12-21,2022-12-22,1,,Condition satisfactory.,satisfactory,Satisfactory,N/A,,,5.4,8.0,0.4,0.1,0.5,3.7,0.7,1.2,0.0,0.0,0.1,0.1,0.1,0.3,13.0,4.4,326.0,4.1,5.3,0.3,0.2,8.8,,0.0,,463.9,,,,,,,,,,,,,10,,0.1,,Normal
,CLEVELAND POTASH - INFRASTRUCTURE,,CEN_CPL_INFRASTRUC,,4750521,FUCHS RENOLIN CLP GEAR OIL,22/12/2022 00:00:00,2022-12-21,2022-12-22,1,,Visible debris present. Potassium suggests ingress of environmental contamination. Wear appears satisfactory. Advice : Resample at the next service intervention. ,iron,Wear Metals,Training,,,19.0,11.0,1.7,1.1,3.0,112.0,0.7,1.3,0.0,0.0,0.7,0.7,0.1,1.5,37.0,13.0,276.0,8.4,13.0,1.2,1.0,30.0,,0.0,,483.6,,,,,,,,,,,,,42,,0.1,,Caution
,CLEVELAND POTASH - INFRASTRUCTURE,,CEN_CPL_INFRASTRUC,,4750522,FUCHS RENOLIN CLP GEAR OIL,22/12/2022 00:00:00,2022-12-21,2022-12-22,1,,Visible debris present. Potassium suggests ingress of environmental contamination. Wear appears satisfactory. Advice : Resample at the next service intervention. ,iron,Wear Metals,Training,,,23.0,13.0,1.4,1.1,3.6,137.0,2.2,1.2,0.2,0.0,0.8,0.4,0.1,1.0,62.0,19.0,299.0,11.0,11.0,1.4,1.1,37.0,,0.0,,480.0,,,,,,,,,,,,,23,,0.1,,Caution
,CLEVELAND POTASH - INFRASTRUCTURE,,CEN_CPL_INFRASTRUC,,4772943,FUCHS RENOLIN CLP GEAR OIL,22/12/2022 00:00:00,2022-12-21,2022-12-22,1,,Condition satisfactory.,satisfactory,Satisfactory,N/A,,,5.1,24.0,0.7,0.3,1.8,38.0,0.7,1.2,0.0,0.0,0.3,0.2,0.1,1.3,12.0,3.4,303.0,8.3,7.7,0.7,0.2,6.8,,0.0,,477.0,,,,,,,,,,,,,10,,0.1,,Normal
,CLEVELAND POTASH - INFRASTRUCTURE,,CEN_CPL_INFRASTRUC,,4779808,FUCHS RENOLIN CLP GEAR OIL,22/12/2022 00:00:00,2022-12-21,2022-12-22,1,,Potassium consistent with Clay/Potash ingress. Wear appears satisfactory. Advice : Resample at the next service intervention.,potassium,Contamination,Appraisal,,,21.0,14.0,0.5,0.5,1.9,70.0,0.7,1.4,0.0,0.0,0.4,0.2,0.1,0.1,39.0,13.0,296.0,8.8,4.4,1.2,0.2,30.0,,0.0,,474.9,,,,,,,,,,,,,18,,0.1,,Caution
,CLEVELAND POTASH - INFRASTRUCTURE,,CEN_CPL_INFRASTRUC,,4779809,FUCHS RENOLIN CLP GEAR OIL,22/12/2022 00:00:00,2022-12-21,2022-12-22,1,,Condition satisfactory.,satisfactory,Satisfactory,N/A,,,5.1,17.0,0.0,0.2,15.0,24.0,1.0,0.2,0.0,0.0,0.1,0.2,0.0,0.2,10.0,3.8,281.0,14.0,12.0,0.1,0.1,7.5,,0.0,,478.1,,,,,,,,,,,,,10,,0.1,,Normal
,CLEVELAND POTASH - INFRASTRUCTURE,,CEN_CPL_INFRASTRUC,,4779810,FUCHS RENOLIN CLP GEAR OIL,22/12/2022 00:00:00,2022-12-21,2022-12-22,1,,Condition satisfactory.,satisfactory,Satisfactory,N/A,,,12.0,18.0,0.7,0.5,3.7,64.0,0.7,1.2,0.0,0.0,0.4,0.2,0.1,0.1,26.0,9.4,323.0,8.2,4.7,1.1,0.3,21.0,,0.0,,469.4,,,,,,,,,,,,,17,,0.1,,Normal
,CLEVELAND POTASH - INFRASTRUCTURE,,CEN_CPL_INFRASTRUC,,5122308,FUCHS RENOLIN CLP GEAR OIL,22/12/2022 00:00:00,2022-12-21,2022-12-22,1,,Visible debris present. Potassium evident suggesting possible ingress of environmental contamination. Wear appears satisfactory. Advice : Change oil if not changed when sampled. ,iron,Wear Metals,Training,,,41.0,12.0,1.0,1.1,1.2,23.0,0.8,1.1,0.0,0.0,0.2,0.2,0.1,0.2,151.0,57.0,316.0,8.1,3.0,0.9,1.7,120.0,,0.0,,484.7,,,,,,,,,,,,,10,,0.1,,Serious
,CLEVELAND POTASH - INFRASTRUCTURE,,CEN_CPL_INFRASTRUC,,4725590,FUCHS RENOLIN CLP GEAR OIL,20/03/2023 00:00:00,2023-03-17,2023-03-20,3,,Condition satisfactory.,satisfactory,Satisfactory,N/A,,,1.8,9.7,0.4,0.2,1.0,6.0,0.0,0.2,0.0,0.0,0.1,0.1,0.0,0.1,40.0,1.4,262.0,20.0,31.0,0.3,0.3,2.2,,0.0,,433.0,,,,,,,,,,,,,10,,0.1,,Normal
,CLEVELAND POTASH - INFRASTRUCTURE,,CEN_CPL_INFRASTRUC,,4725625,FUCHS RENOLIN CLP GEAR OIL,20/03/2023 00:00:00,2023-03-17,2023-03-20,3,,Visible debris present. Potassium evident suggesting possible ingress of environmental contamination. Wear appears satisfactory. Advice : Change oil if not changed when sampled. ,iron,Wear Metals,Training,,,25.0,15.0,1.0,3.2,24.0,29.0,0.8,0.5,0.0,0.0,0.3,0.1,0.0,0.8,85.0,21.0,208.0,21.0,40.0,0.4,1.0,46.0,,0.0,,484.5,,,,,,,,,,,,,10,,0.1,,Serious
,CLEVELAND POTASH - INFRASTRUCTURE,,CEN_CPL_INFRASTRUC,,4746191,FUCHS RENOLIN CLP GEAR OIL,20/03/2023 00:00:00,2023-03-17,2023-03-20,3,,Condition satisfactory.,satisfactory,Satisfactory,N/A,,,4.7,14.0,0.1,0.2,0.8,16.0,0.0,0.0,0.0,0.0,0.2,0.1,0.0,0.2,16.0,4.1,276.0,8.9,4.1,0.1,0.2,6.0,,0.0,,466.8,,,,,,,,,,,,,10,,0.1,,Normal
,CLEVELAND POTASH - INFRASTRUCTURE,,CEN_CPL_INFRASTRUC,,4797502,FUCHS RENOLIN CLP GEAR OIL,20/03/2023 00:00:00,2023-03-17,2023-03-20,3,,Condition satisfactory.,satisfactory,Satisfactory,N/A,,,39.0,36.0,0.9,3.1,14.0,74.0,1.2,0.5,0.0,0.0,1.2,0.1,0.0,1.7,11.0,2.1,252.0,17.0,73.0,0.9,9.1,8.7,,0.0,,419.3,,,,,,,,,,,,,10,,0.1,,Normal
,CLEVELAND POTASH - INFRASTRUCTURE,,CEN_CPL_INFRASTRUC,,5174263,FUCHS RENOLIN CLP GEAR OIL,20/03/2023 00:00:00,2023-03-17,2023-03-20,3,,Condition satisfactory.,satisfactory,Satisfactory,N/A,,,5.0,9.6,0.2,0.7,7.9,57.0,1.3,0.3,0.1,0.0,0.4,0.1,0.0,0.1,19.0,3.9,272.0,12.0,23.0,0.2,0.3,6.2,,0.0,,485.0,,,,,,,,,,,,,10,,0.1,,Normal
,CLEVELAND POTASH - INFRASTRUCTURE,,CEN_CPL_INFRASTRUC,,5174264,FUCHS RENOLIN CLP GEAR OIL,20/03/2023 00:00:00,2023-03-17,2023-03-20,3,,Condition satisfactory.,satisfactory,Satisfactory,N/A,,,24.0,68.0,2.2,1.8,2.7,160.0,0.5,0.0,0.4,0.0,1.1,1.0,0.0,2.5,22.0,5.7,322.0,12.0,24.0,1.0,5.7,12.0,,0.0,,467.3,,,,,,,,,,,,,18,,0.1,,Normal
,CLEVELAND POTASH - INFRASTRUCTURE,,CEN_CPL_INFRASTRUC,,4746192,FUCHS RENOLIN CLP GEAR OIL,21/03/2023 00:00:00,2023-03-17,2023-03-21,4,,Wear appears satisfactory. No significant contamination. Advise monitor at the recommended sampling period.,satisfactory,Satisfactory,N/A,,,5.0,17.0,0.5,0.2,1.3,12.0,0.0,0.3,0.0,0.0,0.2,0.1,0.0,0.2,11.0,3.2,347.0,17.0,5.9,0.4,0.6,7.1,,0.0,,437.9,,,,,,,,,,,,,10,,0.1,,Normal
,CLEVELAND POTASH - INFRASTRUCTURE,,CEN_CPL_INFRASTRUC,,4744211,FUCHS RENOLIN CLP GEAR OIL,23/03/2023 00:00:00,2023-03-22,2023-03-23,1,,Sodium suggests possible environmental contamination or contamination with a sodium based product. Wear appears satisfactory. Advice : Change fluid and check unit for source of contamination.,iron,Wear Metals,Training,,,95.0,13.0,2.6,0.8,4.3,75.0,0.5,1.3,0.0,0.0,0.6,0.3,0.0,0.2,9.4,4.5,320.0,18.0,8.7,0.6,0.6,11.0,,0.0,,481.6,,,,,,,,,,,,,30,,0.1,,Serious
,CLEVELAND POTASH - INFRASTRUCTURE,,CEN_CPL_INFRASTRUC,,4744212,FUCHS RENOLIN CLP GEAR OIL,23/03/2023 00:00:00,2023-03-22,2023-03-23,1,,Visible debris present. Sodium suggests possible environmental contamination or contamination with a sodium based product. Wear appears satisfactory. Advice : Resample at the next service intervention.,iron,Wear Metals,Training,,,67.0,15.0,1.6,1.0,5.2,86.0,0.7,0.0,0.0,0.0,0.7,0.2,0.0,0.2,8.9,3.6,314.0,18.0,9.5,0.7,0.6,12.0,,0.0,,491.4,,,,,,,,,,,,,35,,0.1,,Caution
,CLEVELAND POTASH - INFRASTRUCTURE,,CEN_CPL_INFRASTRUC,,4744213,FUCHS RENOLIN CLP GEAR OIL,23/03/2023 00:00:00,2023-03-22,2023-03-23,1,,Condition satisfactory.,satisfactory,Satisfactory,N/A,,,40.0,10.0,1.4,2.3,33.0,51.0,0.9,1.1,0.0,0.0,0.3,0.2,0.0,0.9,12.0,3.3,359.0,19.0,26.0,0.4,0.9,12.0,,0.0,,482.9,,,,,,,,,,,,,10,,0.1,,Normal
,CLEVELAND POTASH - INFRASTRUCTURE,,CEN_CPL_INFRASTRUC,,4750518,FUCHS RENOLIN CLP GEAR OIL,23/03/2023 00:00:00,2023-03-22,2023-03-23,1,,Visible debris present. Potassium suggests ingress of environmental contamination. Wear appears satisfactory. Advice : Resample at the next service intervention. ,iron,Wear Metals,Training,,,14.0,19.0,1.1,1.8,4.0,69.0,0.9,1.1,0.1,0.0,0.5,0.2,0.0,2.5,37.0,13.0,321.0,19.0,4.1,0.6,0.4,26.0,,0.0,,464.4,,,,,,,,,,,,,24,,0.1,,Caution
,CLEVELAND POTASH - INFRASTRUCTURE,,CEN_CPL_INFRASTRUC,,4750519,FUCHS RENOLIN CLP GEAR OIL,23/03/2023 00:00:00,2023-03-22,2023-03-23,1,,Visible debris present. Potassium suggests ingress of environmental contamination. Wear appears satisfactory. Advice : Resample at the next service intervention. ,iron,Wear Metals,Training,,,17.0,17.0,1.3,0.9,4.5,100.0,1.0,0.0,0.0,0.0,0.7,0.3,0.0,1.5,40.0,14.0,315.0,19.0,5.1,0.7,0.5,30.0,,0.0,,478.3,,,,,,,,,,,,,40,,0.1,,Caution
,CLEVELAND POTASH - INFRASTRUCTURE,,CEN_CPL_INFRASTRUC,,4750520,FUCHS RENOLIN CLP GEAR OIL,23/03/2023 00:00:00,2023-03-22,2023-03-23,1,,Condition satisfactory.,satisfactory,Satisfactory,N/A,,,8.9,19.0,0.7,3.2,2.9,12.0,0.8,0.9,0.2,0.1,0.1,0.1,0.0,4.5,38.0,12.0,317.0,20.0,3.6,0.5,0.5,21.0,,0.0,,484.5,,,,,,,,,,,,,10,,0.1,,Normal
