Repository: richard-raithel/azure_anomaly

# Azure Anomaly Detection Workflow

## Overview

This project provides a comprehensive workflow for detecting anomalies in datasets using Azure Cognitive Services for Anomaly Detection. The workflow includes scripts for data preprocessing, anomaly detection, visualization, and summarization. It supports both univariate and multivariate anomaly detection.

---

## Features
- **Data Preprocessing**:
  - Normalize and filter raw data (`filter_data.py`, `filter_data_normalize.py`).
  - Extract frequent patterns (`find_frequent.py`).
  - Fetch data from Azure Blob Storage (`get_blob_data.py`).

- **Anomaly Detection**:
  - Univariate anomaly detection (`sample_univariate_detect.py`).

File: data/top_n/FuchsRenolinClpGearOil.csv (part 9 of 17)
3,0.3,0.0,195.0,48.0,194.0,2.1,51.0,0.3,0.2,5.2,,0.0,,482.3,,,,,,,,,,,,,157,0.19,0.1,,Caution
,BRITISH STEEL - SCUNTHORPE,,STEELMAKINGCRANES,,570484,FUCHS RENOLIN CLP GEAR OIL,20/10/2022 00:00:00,2022-10-17,2022-10-20,3,,High Aluminium evident indicating possible bearing/casing wear or Aluminium based grease source. The level of Lead suggests possible wear of a bearing or bush type material. Advice : Resample at the next service intervention. Sample appears unsuitable for ISO code.  ,lead,Wear Metals,Training,,,6.9,60.0,41.0,0.6,0.4,68.0,65.0,0.0,0.4,0.0,8.7,1.5,0.2,0.7,272.0,80.0,280.0,1.8,55.0,0.4,0.0,4.2,,0.0,,468.8,,,,,,,,,,,,,50,0.21,0.1,,Caution
,CLEVELAND POTASH,,CPL_CONVEYORS,,5094728,FUCHS RENOLIN CLP GEAR OIL,07/04/2022 00:00:00,2022-04-06,2022-04-07,1,,Wear appears satisfactory. No significant contamination. Advise monitor at the recommended sampling period.,satisfactory,Satisfactory,N/A,,,20.0,20.0,4.2,0.5,7.8,32.0,0.3,0.0,0.0,3.0,0.4,0.1,0.0,0.5,12.0,3.8,264.0,23.0,11.0,0.1,2.3,14.0,,0.0,,467.4,,,,,,,,,,,,,10,,0.1,,Normal
,CLEVELAND POTASH,,CPL_CONVEYORS,,5174267,FUCHS RENOLIN CLP GEAR OIL,07/04/2022 00:00:00,2022-04-06,2022-04-07,1,,Visible debris present. Potassium suggests ingress of environmental contamination. Wear appears satisfactory. Advice : Resample at the next service intervention. ,iron,Wear Metals,Training,,,26.0,28.0,0.7,0.2,5.5,35.0,0.0,2.3,0.1,0.0,0.3,0.1,0.1,0.6,54.0,16.0,273.0,10.0,12.0,0.6,1.3,33.0,,0.0,8432.0,474.8,,,,,,,,,,,,,10,,0.1,,Caution
,CLEVELAND POTASH - INFRASTRUCTURE,,CEN_CPL_INFRASTRUC,,4750529,FUCHS RENOLIN CLP GEAR OIL,23/03/2023 00:00:00,2023-03-22,2023-03-23,1,,Condition satisfactory.,satisfactory,Satisfactory,N/A,,,4.1,11.0,0.4,0.1,1.5,2.9,0.8,0.0,0.0,0.0,0.1,0.1,0.0,0.1,5.2,2.0,316.0,16.0,0.0,0.3,0.3,4.0,,0.0,,471.2,,,,,,,,,,,,,10,,0.1,,Normal
,CLEVELAND POTASH - INFRASTRUCTURE,,CEN_CPL_INFRASTRUC,,4750531,FUCHS RENOLIN CLP GEAR OIL,23/03/2023 00:00:00,2023-03-22,2023-03-23,1,,Condition satisfactory.,satisfactory,Satisfactory,N/A,,,27.0,40.0,1.0,0.7,6.5,38.0,0.8,0.0,0.0,0.0,0.2,0.2,0.0,0.1,27.0,9.7,334.0,17.0,13.0,1.3,0.6,24.0,,0.0,,475.2,,,,,,,,,,,,,10,,0.1,,Normal
,CLEVELAND POTASH - INFRASTRUCTURE,,CEN_CPL_INFRASTRUC,,4791211,FUCHS RENOLIN CLP GEAR OIL,23/03/2023 00:00:00,2023-03-22,2023-03-23,1,,Condition satisfactory.,satisfactory,Satisfactory,N/A,,,14.0,33.0,2.9,1.8,2.9,165.0,0.7,1.2,0.2,0.0,1.9,0.6,0.1,4.4,49.0,12.0,284.0,20.0,19.0,1.2,7.1,22.0,,0.0,,488.9,,,,,,,,,,,,,42,,0.1,,Normal
,CLEVELAND POTASH - INFRASTRUCTURE,,CEN_CPL_INFRASTRUC,,4791212,FUCHS RENOLIN CLP GEAR OIL,23/03/2023 00:00:00,2023-03-22,2023-03-23,1,,Visible debris present. Potassium suggests ingress of environmental contamination. Wear appears satisfactory. Advice : Resample at the next service intervention. ,iron,Wear Metals,Training,,,18.0,19.0,0.9,0.7,5.2,61.0,0.7,1.0,0.1,0.0,0.4,0.3,0.0,1.0,37.0,12.0,323.0,19.0,6.8,0.9,0.8,27.0,,0.0,,477.6,,,,,,,,,,,,,10,,0.1,,Caution
,CLEVELAND POTASH - INFRASTRUCTURE,,CEN_CPL_INFRASTRUC,,4791213,FUCHS RENOLIN CLP GEAR OIL,23/03/2023 00:00:00,2023-03-22,2023-03-23,1,,Condition satisfactory.,satisfactory,Satisfactory,N/A,,,15.0,26.0,1.4,1.3,3.5,127.0,1.1,0.0,0.1,0.0,1.1,0.3,0.0,1.7,36.0,11.0,299.0,19.0,10.0,1.1,3.8,23.0,,0.0,,480.7,,,,,,,,,,,,,24,,0.1,,Normal
,CLEVELAND POTASH - INFRASTRUCTURE,,CEN_CPL_INFRASTRUC,,4731312,FUCHS RENOLIN CLP GEAR OIL,30/03/2023 00:00:00,2023-03-30,2023-03-30,0,,Condition satisfactory.,satisfactory,Satisfactory,N/A,,,5.8,12.0,0.4,0.3,0.5,23.0,0.0,0.8,0.0,0.0,0.1,0.1,0.1,0.0,3.9,3.1,304.0,15.0,0.0,0.3,0.2,8.2,,0.0,,453.0,,,,,,,,,,,,,10,,0.1,,Normal
,CLEVELAND POTASH - INFRASTRUCTURE,,CEN_CPL_INFRASTRUC,,4731314,FUCHS RENOLIN CLP GEAR OIL,30/03/2023 00:00:00,2023-03-30,2023-03-30,0,,Condition satisfactory.,satisfactory,Satisfactory,N/A,,,3.9,12.0,0.4,0.1,0.5,10.0,0.5,0.7,0.0,0.0,0.0,0.1,0.1,0.0,2.6,3.0,307.0,15.0,0.0,0.3,0.3,7.4,,0.0,,452.9,,,,,,,,,,,,,10,,0.1,,Normal
,CLEVELAND POTASH - INFRASTRUCTURE,,CEN_CPL_INFRASTRUC,,5389419,FUCHS RENOLIN CLP GEAR OIL,30/03/2023 00:00:00,2023-03-30,2023-03-30,0,,Condition satisfactory.,satisfactory,Satisfactory,N/A,,,14.0,59.0,2.5,1.2,1.3,119.0,0.4,0.7,0.0,0.0,0.7,0.2,0.1,0.4,14.0,5.6,315.0,17.0,13.0,1.4,7.0,14.0,,0.0,,474.1,,,,,,,,,,,,,16,,0.1,,Normal
,CLEVELAND POTASH - INFRASTRUCTURE,,CEN_CPL_INFRASTRUC,,5389942,FUCHS RENOLIN CLP GEAR OIL,30/03/2023 00:00:00,2023-03-30,2023-03-30,0,,Condition satisfactory.,satisfactory,Satisfactory,N/A,,,4.7,24.0,0.9,1.1,1.7,103.0,0.0,0.6,0.0,0.0,0.9,0.1,0.1,0.1,0.0,2.0,329.0,16.0,3.9,0.7,0.9,3.8,,0.0,,481.0,,,,,,,,,,,,,12,,0.1,,Normal
,CLEVELAND POTASH - INFRASTRUCTURE,,CEN_CPL_INFRASTRUC,,5389941,FUCHS RENOLIN CLP GEAR OIL,31/03/2023 00:00:00,2023-03-30,2023-03-31,1,,The Sodium & Potassium level suggests Clay/Potash Contamination. Visible debris present but wear appears satisfactory. Advice : Change fluid and check unit for source of contamination.,sodium,Contamination,Appraisal,,,79.0,69.0,23.0,1.1,1.6,101.0,1.2,0.9,0.0,0.0,0.9,0.5,0.1,2.2,37.0,9.2,340.0,21.0,52.0,2.0,4.1,46.0,,0.0,,520.5,,,,,,,,,,,,,10,,0.1,,Serious
,CLEVELAND POTASH - INFRASTRUCTURE,,CEN_CPL_INFRASTRUC,,4743932,FUCHS RENOLIN CLP GEAR OIL,01/04/2023 00:00:00,2023-03-31,2023-04-01,1,,Condition satisfactory.,satisfactory,Satisfactory,N/A,,,6.2,29.0,0.6,0.5,2.8,38.0,0.4,0.0,0.0,0.0,0.6,0.1,0.0,0.4,9.2,4.3,291.0,9.4,12.0,0.2,0.2,8.7,,0.0,,478.9,,,,,,,,,,,,,10,,0.1,,Normal
,CLEVELAND POTASH - INFRASTRUCTURE,,CEN_CPL_INFRASTRUC,,4743933,FUCHS RENOLIN CLP GEAR OIL,01/04/2023 00:00:00,2023-03-31,2023-04-01,1,,Condition satisfactory.,satisfactory,Satisfactory,N/A,,,7.0,17.0,1.1,0.9,3.3,41.0,0.6,0.0,1.3,0.6,1.0,0.6,0.6,1.1,87.0,4.7,309.0,19.0,38.0,0.8,0.7,7.6,,0.5,,463.8,,,,,,,,,,,,,10,,0.1,,Normal
,CLEVELAND POTASH - INFRASTRUCTURE,,CEN_CPL_INFRASTRUC,,4744027,FUCHS RENOLIN CLP GEAR OIL,01/04/2023 00:00:00,2023-03-31,2023-04-01,1,,Potassium consistent with Clay/Potash ingress. Wear appears satisfactory. Advice : Resample at the next service intervention.,potassium,Contamination,Appraisal,,,21.0,4.6,0.0,0.2,6.4,15.0,0.0,1.0,0.0,0.0,0.0,0.0,0.0,0.2,36.0,13.0,298.0,10.0,4.8,0.2,0.0,25.0,,0.0,,467.3,,,,,,,,,,,,,10,,0.1,,Caution
,CLEVELAND POTASH - INFRASTRUCTURE,,CEN_CPL_INFRASTRUC,,4744029,FUCHS RENOLIN CLP GEAR OIL,01/04/2023 00:00:00,2023-03-31,2023-04-01,1,,Visible debris present. Potassium suggests ingress of environmental contamination. Wear appears satisfactory. Advice : Resample at the next service intervention. ,iron,Wear Metals,Training,,,23.0,7.7,0.2,0.3,9.1,8.6,0.1,0.0,0.0,0.0,0.1,0.0,0.0,0.3,46.0,17.0,275.0,9.3,8.1,0.0,0.1,33.0,,0.0,,465.4,,,,,,,,,,,,,10,,0.1,,Caution
,CLEVELAND POTASH - INFRASTRUCTURE,,CEN_CPL_INFRASTRUC,,4744030,FUCHS RENOLIN CLP GEAR OIL,01/04/2023 00:00:00,2023-03-31,2023-04-01,1,,Condition satisfactory.,satisfactory,Satisfactory,N/A,,,8.5,25.0,0.2,0.2,7.4,18.0,0.0,0.0,0.0,0.0,0.1,0.0,0.0,0.2,16.0,6.7,290.0,10.0,7.0,0.3,0.1,12.0,,0.0,,453.6,,,,,,,,,,,,,10,,0.1,,Normal
,CLEVELAND POTASH - INFRASTRUCTURE,,CEN_CPL_INFRASTRUC,,4791179,FUCHS RENOLIN CLP GEAR OIL,01/04/2023 00:00:00,2023-03-31,2023-04-01,1,,Condition satisfactory.,satisfactory,Satisfactory,N/A,,,22.0,48.0,0.7,1.3,3.6,101.0,0.9,0.0,0.0,0.0,0.9,0.2,0.0,0.4,16.0,6.9,263.0,9.4,11.0,0.3,3.5,17.0,,0.0,,447.4,,,,,,,,,,,,,15,,0.1,,Normal
,CLEVELAND POTASH - INFRASTRUCTURE,,CEN_CPL_INFRASTRUC,,4791185,FUCHS RENOLIN CLP GEAR OIL,01/04/2023 00:00:00,2023-03-31,2023-04-01,1,,Condition satisfactory.,satisfactory,Satisfactory,N/A,,,15.0,60.0,0.8,2.4,3.0,137.0,0.4,0.0,0.8,0.0,0.9,0.2,0.0,0.4,24.0,7.7,272.0,9.7,16.0,0.7,2.9,16.0,,0.0,,465.8,,,,,,,,,,,,,35,,0.1,,Normal
,CLEVELAND POTASH - INFRASTRUCTURE,,CEN_CPL_INFRASTRUC,,5389333,FUCHS RENOLIN CLP GEAR OIL,01/04/2023 00:00:00,2023-03-31,2023-04-01,1,,Condition satisfactory.,satisfactory,Satisfactory,N/A,,,4.7,42.0,1.1,1.5,3.3,135.0,0.0,0.0,0.0,0.0,1.1,2.2,0.0,0.8,3.7,2.3,301.0,8.9,25.0,0.7,4.1,2.3,,0.0,,461.2,,,,,,,,,,,,,19,,0.1,,Normal
,CLEVELAND POTASH - INFRASTRUCTURE,,CEN_CPL_INFRASTRUC,,5653191,FUCHS RENOLIN CLP GEAR OIL,01/04/2023 00:00:00,2023-03-31,2023-04-01,1,,Visible debris present. Potassium suggests ingress of environmental contamination. Wear appears satisfactory. Advice : Resample at the next service intervention. ,iron,Wear Metals,Training,,,15.0,5.4,0.2,1.4,0.2,55.0,0.0,0.0,0.0,0.0,0.6,0.0,0.0,0.1,42.0,15.0,272.0,9.1,9.9,0.2,0.4,28.0,,0.0,,476.4,,,,,,,,,,,,,10,,0.1,,Caution
,CLEVELAND POTASH - INFRASTRUCTURE,,CEN_CPL_INFRASTRUC,,5653193,FUCHS RENOLIN CLP GEAR OIL,01/04/2023 00:00:00,2023-03-31,2023-04-01,1,,Condition satisfactory.,satisfactory,Satisfactory,N/A,,,7.6,11.0,0.1,2.3,3.3,272.0,0.4,0.0,0.0,0.0,0.9,0.1,0.1,0.2,22.0,6.0,273.0,11.0,8.6,0.9,0.1,10.0,,0.0,,488.6,,,,,,,,,,,,,12,,0.1,,Normal
,CLEVELAND POTASH - INFRASTRUCTURE,,CEN_CPL_INFRASTRUC,,5653194,FUCHS RENOLIN CLP GEAR OIL,01/04/2023 00:00:00,2023-03-31,2023-04-01,1,,Condition satisfactory.,satisfactory,Satisfactory,N/A,,,7.5,19.0,0.3,2.1,2.1,217.0,0.0,0.0,0.2,0.0,1.2,0.2,0.0,0.3,70.0,6.5,297.0,12.0,13.0,2.2,1.3,11.0,,0.0,,472.7,,,,,,,,,,,,,28,,0.1,,Normal
,CLEVELAND POTASH - INFRASTRUCTURE,,CEN_CPL_INFRASTRUC,,5877509,FUCHS RENOLIN CLP GEAR OIL,01/04/2023 00:00:00,2023-03-31,2023-04-01,1,,Potassium consistent with Clay/Potash ingress. Wear appears satisfactory. Advice : Resample at the next service intervention.,potassium,Contamination,Appraisal,,,22.0,11.0,0.4,0.6,1.3,41.0,0.0,0.0,0.0,0.0,0.3,0.0,0.0,0.0,37.0,12.0,245.0,8.5,13.0,1.0,0.7,28.0,,0.0,,481.6,,,,,,,,,,,,,10,,0.1,,Caution
,CLEVELAND POTASH - INFRASTRUCTURE,,CEN_CPL_INFRASTRUC,,5877510,FUCHS RENOLIN CLP GEAR OIL,01/04/2023 00:00:00,2023-03-31,2023-04-01,1,,Condition satisfactory.,satisfactory,Satisfactory,N/A,,,29.0,21.0,0.2,0.4,1.7,28.0,0.0,0.0,0.0,0.0,0.2,0.1,0.0,0.5,17.0,5.4,272.0,9.0,7.5,0.8,0.8,12.0,,0.0,,464.3,,,,,,,,,,,,,10,,0.1,,Normal
,CLEVELAND POTASH - INFRASTRUCTURE,,CEN_CPL_INFRASTRUC,,5897335,FUCHS RENOLIN CLP GEAR OIL,01/04/2023 00:00:00,2023-03-31,2023-04-01,1,,Condition satisfactory.,satisfactory,Satisfactory,N/A,,,8.7,26.0,0.4,3.8,37.0,104.0,1.9,0.0,0.0,0.0,0.5,0.3,0.0,0.9,9.5,3.3,293.0,9.4,50.0,0.1,1.2,6.7,,0.0,,463.7,,,,,,,,,,,,,10,,0.1,,Normal
,CLEVELAND POTASH - INFRASTRUCTURE,,CEN_CPL_INFRASTRUC,,5653190,FUCHS RENOLIN CLP GEAR OIL,03/04/2023 00:00:00,2023-03-31,2023-04-03,3,,The analysis indicates the wear rates appear to be at a satisfactory level however visual metallic/metallic-like debris is present. Recommend re-sampling at the next service schedule.,debris,Possible Sample Issue,Training,,,5.0,2.9,0.0,0.3,0.0,28.0,0.0,0.0,0.0,0.0,0.2,0.0,0.0,0.1,6.6,4.6,238.0,8.2,1.2,0.3,1.0,4.6,,0.0,,468.8,,,,,,,,,,,,,22,,0.1,,Serious
,CLEVELAND POTASH - INFRASTRUCTURE,,CEN_CPL_INFRASTRUC,,5896519,FUCHS RENOLIN CLP GEAR OIL,03/04/2023 00:00:00,2023-03-31,2023-04-03,3,,Potassium consistent with Clay/Potash ingress. Dirt contamination. Wear appears satisfactory. Advice : Change fluid and check unit for source of contamination.,potassium,Contamination,Appraisal,,,48.0,101.0,50.0,0.7,5.9,71.0,0.6,0.0,1.9,0.0,0.6,1.5,0.0,2.2,38.0,6.7,312.0,8.9,61.0,0.5,1.8,36.0,,0.0,,472.1,,,,,,,,,,,,,20,,0.1,,Serious
,CLEVELAND POTASH - INFRASTRUCTURE,,CEN_CPL_INFRASTRUC,,5896520,FUCHS RENOLIN CLP GEAR OIL,04/04/2023 00:00:00,2023-03-31,2023-04-04,4,,Condition satisfactory.,satisfactory,Satisfactory,N/A,,,10.0,33.0,2.2,0.9,1.7,101.0,2.6,4.1,0.0,0.0,0.9,0.4,0.0,0.2,9.3,2.2,252.0,5.9,15.0,0.3,1.7,4.2,,0.0,,466.8,,,,,,,,,,,,,20,,0.1,,Normal
,CLEVELAND POTASH - INFRASTRUCTURE,,CEN_CPL_INFRASTRUC,,4731254,FUCHS RENOLIN CLP GEAR OIL,12/04/2023 00:00:00,2023-04-11,2023-04-12,1,,Potassium consistent with Clay/Potash ingress. Wear appears satisfactory. Advice : Resample at the next service intervention.,potassium,Contamination,Appraisal,,,10.0,22.0,0.0,0.7,1.2,63.0,0.0,0.2,0.0,0.0,0.4,0.1,0.0,0.3,32.0,9.2,290.0,8.7,7.6,0.0,0.2,26.0,,0.0,,481.3,,,,,,,,,,,,,10,,0.1,,Caution
,CLEVELAND POTASH - INFRASTRUCTURE,,CEN_CPL_INFRASTRUC,,4731272,FUCHS RENOLIN CLP GEAR OIL,12/04/2023 00:00:00,2023-04-11,2023-04-12,1,,Condition satisfactory.,satisfactory,Satisfactory,N/A,,,10.0,20.0,0.0,0.2,0.8,20.0,0.0,0.2,0.0,0.0,0.1,0.0,0.0,0.0,6.2,1.7,277.0,8.4,3.9,0.0,0.0,7.5,,0.0,,473.3,,,,,,,,,,,,,10,,0.1,,Normal
,CLEVELAND POTASH - INFRASTRUCTURE,,CEN_CPL_INFRASTRUC,,4731275,FUCHS RENOLIN CLP GEAR OIL,12/04/2023 00:00:00,2023-04-11,2023-04-12,1,,Silicon evident suggesting possible ingress of environmental contamination or a Silicon based product (e.g.  Silicon grease/assembly compound). Wear appears satisfactory. Advice : Resample at the next service intervention.,iron,Wear Metals,Training,,,32.0,99.0,0.0,2.5,7.3,121.0,0.0,0.2,0.0,0.0,1.3,0.2,0.0,0.6,32.0,9.0,217.0,8.9,20.0,0.3,0.6,24.0,,0.0,,511.9,,,,,,,,,,,,,13,,0.1,,Caution
,CLEVELAND POTASH - INFRASTRUCTURE,,CEN_CPL_INFRASTRUC,,4731296,FUCHS RENOLIN CLP GEAR OIL,12/04/2023 00:00:00,2023-04-11,2023-04-12,1,,Condition satisfactory.,satisfactory,Satisfactory,N/A,,,19.0,21.0,0.0,0.8,2.1,53.0,0.0,0.3,0.0,0.0,0.4,0.2,0.0,0.0,16.0,3.6,271.0,9.0,7.9,0.2,0.3,12.0,,0.0,,466.1,,,,,,,,,,,,,10,,0.1,,Normal
,CLEVELAND POTASH - INFRASTRUCTURE,,CEN_CPL_INFRASTRUC,,4731323,FUCHS RENOLIN CLP GEAR OIL,12/04/2023 00:00:00,2023-04-11,2023-04-12,1,,Condition satisfactory.,satisfactory,Satisfactory,N/A,,,16.0,15.0,0.0,0.8,19.0,56.0,0.3,0.3,0.0,0.0,0.3,0.0,0.0,0.0,17.0,5.4,228.0,8.3,32.0,0.0,0.0,17.0,,0.0,,506.0,,,,,,,,,,,,,10,,0.1,,Normal
,CLEVELAND POTASH - INFRASTRUCTURE,,CEN_CPL_INFRASTRUC,,4731348,FUCHS RENOLIN CLP GEAR OIL,12/04/2023 00:00:00,2023-04-11,2023-04-12,1,,Condition satisfactory.,satisfactory,Satisfactory,N/A,,,2.1,22.0,1.2,1.2,2.7,211.0,0.0,0.3,0.0,0.0,1.5,0.3,0.0,0.2,14.0,3.4,268.0,6.7,18.0,0.3,7.2,7.5,,0.0,,489.4,,,,,,,,,,,,,10,,0.1,,Normal
,CLEVELAND POTASH - INFRASTRUCTURE,,CEN_CPL_INFRASTRUC,,4731349,FUCHS RENOLIN CLP GEAR OIL,12/04/2023 00:00:00,2023-04-11,2023-04-12,1,,Condition satisfactory.,satisfactory,Satisfactory,N/A,,,4.9,11.0,0.0,0.0,0.0,4.4,0.0,0.3,0.0,0.0,0.0,0.0,0.0,0.0,11.0,4.0,263.0,5.5,2.8,0.0,0.0,11.0,,0.0,,464.7,,,,,,,,,,,,,10,,0.1,,Normal
,CLEVELAND POTASH - INFRASTRUCTURE,,CEN_CPL_INFRASTRUC,,4744175,FUCHS RENOLIN CLP GEAR OIL,12/04/2023 00:00:00,2023-04-11,2023-04-12,1,,Condition satisfactory.,satisfactory,Satisfactory,N/A,,,20.0,21.0,0.2,1.1,25.0,70.0,1.1,0.7,0.3,0.0,0.5,0.1,0.1,0.5,47.0,5.4,270.0,14.0,45.0,0.1,0.5,13.0,,0.0,,496.7,,,,,,,,,,,,,10,,0.1,,Normal
,CLEVELAND POTASH - INFRASTRUCTURE,,CEN_CPL_INFRASTRUC,,4746161,FUCHS RENOLIN CLP GEAR OIL,12/04/2023 00:00:00,2023-04-11,2023-04-12,1,,Visible debris present. Potassium evident suggesting possible ingress of environmental contamination. Wear appears satisfactory. Advice : Change oil if not changed when sampled. ,iron,Wear Metals,Training,,,17.0,16.0,0.0,0.8,7.0,57.0,0.0,0.1,0.0,0.0,0.3,0.2,0.0,0.1,68.0,21.0,293.0,10.0,13.0,0.0,0.2,55.0,,0.0,,490.3,,,,,,,,,,,,,10,,0.1,,Serious
,CLEVELAND POTASH - INFRASTRUCTURE,,CEN_CPL_INFRASTRUC,,4746162,FUCHS RENOLIN CLP GEAR OIL,12/04/2023 00:00:00,2023-04-11,2023-04-12,1,,Visible debris present. Potassium evident suggesting possible ingress of environmental contamination. Wear appears satisfactory. Advice : Change oil if not changed when sampled. ,iron,Wear Metals,Training,,,23.0,14.0,0.0,0.4,1.4,34.0,0.0,0.2,0.0,0.0,0.2,0.1,0.0,0.0,51.0,16.0,277.0,8.5,5.1,0.0,0.0,46.0,,0.0,,472.8,,,,,,,,,,,,,10,,0.1,,Serious
,CLEVELAND POTASH - INFRASTRUCTURE,,CEN_CPL_INFRASTRUC,,4750509,FUCHS RENOLIN CLP GEAR OIL,12/04/2023 00:00:00,2023-04-11,2023-04-12,1,,Visible debris present. Potassium suggests ingress of environmental contamination. Wear appears satisfactory. Advice : Resample at the next service intervention. ,iron,Wear Metals,Training,,,20.0,25.0,0.5,0.7,3.2,56.0,0.9,0.1,0.2,0.0,0.5,0.3,0.1,0.6,69.0,19.0,306.0,12.0,16.0,0.0,0.6,35.0,,0.1,,481.4,,,,,,,,,,,,,10,,0.1,,Caution
,CLEVELAND POTASH - INFRASTRUCTURE,,CEN_CPL_INFRASTRUC,,4750515,FUCHS RENOLIN CLP GEAR OIL,12/04/2023 00:00:00,2023-04-11,2023-04-12,1,,Visible debris present. Potassium consistent with Clay/Potash ingress. Silicon evident suggesting possible ingress of environmental contamination or a Silicon based product (e.g.  Silicon grease/assembly compound). Wear appears satisfactory. Advice : Resample at the next service intervention.,iron,Wear Metals,Training,,,23.0,99.0,4.5,1.9,3.0,135.0,0.0,0.3,0.0,0.0,0.8,1.7,0.0,1.8,57.0,17.0,264.0,9.5,39.0,0.4,3.1,43.0,,0.0,,488.2,,,,,,,,,,,,,16,,0.1,,Caution
,CLEVELAND POTASH - INFRASTRUCTURE,,CEN_CPL_INFRASTRUC,,4750524,FUCHS RENOLIN CLP GEAR OIL,12/04/2023 00:00:00,2023-04-11,2023-04-12,1,,Condition satisfactory.,satisfactory,Satisfactory,N/A,,,3.0,32.0,0.5,1.0,1.3,104.0,0.0,0.6,0.0,0.0,1.0,0.4,0.0,0.0,11.0,2.1,271.0,4.7,14.0,0.1,9.3,6.5,,0.0,,470.5,,,,,,,,,,,,,10,,0.1,,Normal
,CLEVELAND POTASH - INFRASTRUCTURE,,CEN_CPL_INFRASTRUC,,4750527,FUCHS RENOLIN CLP GEAR OIL,12/04/2023 00:00:00,2023-04-11,2023-04-12,1,,Condition satisfactory.,satisfactory,Satisfactory,N/A,,,5.2,12.0,0.0,0.1,2.1,6.4,0.0,0.0,0.0,0.0,0.0,0.0,0.0,0.0,16.0,4.6,278.0,8.9,4.9,0.0,0.0,18.0,,0.0,,472.5,,,,,,,,,,,,,10,,0.1,,Normal
,CLEVELAND POTASH - INFRASTRUCTURE,,CEN_CPL_INFRASTRUC,,4772943,FUCHS RENOLIN CLP GEAR OIL,12/04/2023 00:00:00,2023-04-11,2023-04-12,1,,Condition satisfactory.,satisfactory,Satisfactory,N/A,,,12.0,19.0,0.0,0.4,1.3,63.0,0.0,0.1,0.0,0.0,0.5,0.1,0.0,0.0,18.0,5.6,281.0,8.1,7.5,0.2,5.5,20.0,,0.0,,475.4,,,,,,,,,,,,,12,,0.1,,Normal
,CLEVELAND POTASH - INFRASTRUCTURE,,CEN_CPL_INFRASTRUC,,4917422,FUCHS RENOLIN CLP GEAR OIL,12/04/2023 00:00:00,2023-04-11,2023-04-12,1,,Condition satisfactory.,satisfactory,Satisfactory,N/A,,,4.1,47.0,2.2,0.5,2.1,95.0,0.8,0.3,0.0,0.0,1.3,0.5,0.1,1.0,13.0,2.2,286.0,9.3,20.0,0.3,6.3,2.4,,0.0,,476.8,,,,,,,,,,,,,10,,0.1,,Normal
,CLEVELAND POTASH - INFRASTRUCTURE,,CEN_CPL_INFRASTRUC,,4917423,FUCHS RENOLIN CLP GEAR OIL,12/04/2023 00:00:00,2023-04-11,2023-04-12,1,,Visible debris present. Potassium suggests ingress of environmental contamination. Wear appears satisfactory. Advice : Resample at the next service intervention. ,iron,Wear Metals,Training,,,37.0,46.0,0.1,0.4,2.1,112.0,0.0,0.6,0.0,0.0,1.0,0.2,0.0,0.0,42.0,12.0,267.0,9.3,11.0,0.6,11.0,44.0,,0.0,,494.7,,,,,,,,,,,,,23,,0.1,,Caution
,CLEVELAND POTASH - INFRASTRUCTURE,,CEN_CPL_INFRASTRUC,,4970002,FUCHS RENOLIN CLP GEAR OIL,12/04/2023 00:00:00,2023-04-11,2023-04-12,1,,The Sodium and Potassium level suggests Clay/Potash contamination. Wear appears satisfactory. Advice : Change fluid and check unit for source of contamination.,sodium,Contamination,Appraisal,,,103.0,38.0,14.0,0.5,5.2,79.0,0.8,0.6,0.3,0.0,0.8,0.8,0.0,1.2,62.0,17.0,346.0,12.0,44.0,0.5,0.8,48.0,,0.0,,524.6,,,,,,,,,,,,,21,,0.1,,Serious
,CLEVELAND POTASH - INFRASTRUCTURE,,CEN_CPL_INFRASTRUC,,4970003,FUCHS RENOLIN CLP GEAR OIL,12/04/2023 00:00:00,2023-04-11,2023-04-12,1,,Condition satisfactory.,satisfactory,Satisfactory,N/A,,,31.0,13.0,1.5,0.2,6.0,34.0,0.0,0.0,0.0,0.0,0.2,0.2,0.0,0.0,19.0,5.0,312.0,9.3,11.0,0.0,0.0,24.0,,0.0,,464.2,,,,,,,,,,,,,10,,0.1,,Normal
,CLEVELAND POTASH - INFRASTRUCTURE,,CEN_CPL_INFRASTRUC,,5089495,FUCHS RENOLIN CLP GEAR OIL,12/04/2023 00:00:00,2023-04-11,2023-04-12,1,,The analysis indicates the wear rates appear to be at a satisfactory level however visual metallic/metallic-like debris is present. Recommend re-sampling at the next service schedule.,debris,Possible Sample Issue,Training,,,45.0,20.0,0.0,0.8,4.9,74.0,0.0,0.2,0.0,0.0,0.4,0.1,0.0,0.9,12.0,3.9,265.0,7.8,12.0,0.0,0.5,17.0,,0.0,,484.8,,,,,,,,,,,,,12,,0.1,,Serious
,CLEVELAND POTASH - INFRASTRUCTURE,,CEN_CPL_INFRASTRUC,,5089496,FUCHS RENOLIN CLP GEAR OIL,12/04/2023 00:00:00,2023-04-11,2023-04-12,1,,Condition satisfactory.,satisfactory,Satisfactory,N/A,,,43.0,30.0,1.2,1.8,11.0,89.0,0.6,0.9,0.1,0.0,0.8,0.2,0.1,2.5,29.0,8.0,273.0,12.0,22.0,0.3,1.9,17.0,,0.0,,479.6,,,,,,,,,,,,,10,,0.1,,Normal
,CLEVELAND POTASH - INFRASTRUCTURE,,CEN_CPL_INFRASTRUC,,5089497,FUCHS RENOLIN CLP GEAR OIL,12/04/2023 00:00:00,2023-04-11,2023-04-12,1,,Condition satisfactory.,satisfactory,Satisfactory,N/A,,,47.0,36.0,1.2,4.8,14.0,139.0,0.0,0.6,1.4,0.0,1.1,0.7,0.1,0.9,51.0,6.6,259.0,10.0,30.0,0.3,2.0,18.0,,0.1,,480.5,,,,,,,,,,,,,20,,0.1,,Normal
,CLEVELAND POTASH - INFRASTRUCTURE,,CEN_CPL_INFRASTRUC,,4725633,FUCHS RENOLIN CLP GEAR OIL,14/04/2023 00:00:00,2023-04-14,2023-04-14,0,,Condition satisfactory.,satisfactory,Satisfactory,N/A,,,13.0,23.0,1.2,1.3,2.0,17.0,0.2,0.0,0.0,0.0,0.3,0.1,0.0,0.4,32.0,7.8,306.0,10.0,6.2,0.1,0.0,20.0,,0.0,,476.5,,,,,,,,,,,,,10,,0.1,,Normal
,CLEVELAND POTASH - INFRASTRUCTURE,,CEN_CPL_INFRASTRUC,,4725634,FUCHS RENOLIN CLP GEAR OIL,14/04/2023 00:00:00,2023-04-14,2023-04-14,0,,Condition satisfactory.,satisfactory,Satisfactory,N/A,,,7.8,14.0,0.4,0.1,0.6,6.0,0.3,0.0,0.0,0.0,0.1,0.0,0.0,0.1,22.0,5.7,291.0,7.7,2.8,0.2,0.1,16.0,,0.0,,468.6,,,,,,,,,,,,,10,,0.1,,Normal
,CLEVELAND POTASH - INFRASTRUCTURE,,CEN_CPL_INFRASTRUC,,4746176,FUCHS RENOLIN CLP GEAR OIL,14/04/2023 00:00:00,2023-04-14,2023-04-14,0,,Condition satisfactory.,satisfactory,Satisfactory,N/A,,,12.0,19.0,0.7,0.5,0.5,113.0,0.2,0.0,0.0,0.0,0.6,0.2,0.0,0.0,19.0,4.9,314.0,6.3,7.9,0.5,0.5,14.0,,0.0,,474.0,,,,,,,,,,,,,12,,0.1,,Normal
,CLEVELAND POTASH - INFRASTRUCTURE,,CEN_CPL_INFRASTRUC,,4746177,FUCHS RENOLIN CLP GEAR OIL,14/04/2023 00:00:00,2023-04-14,2023-04-14,0,,Condition satisfactory.,satisfactory,Satisfactory,N/A,,,5.1,3.4,0.2,0.0,0.5,3.4,0.3,0.0,0.0,0.0,0.0,0.0,0.0,0.0,19.0,5.4,314.0,5.6,5.6,0.1,0.0,13.0,,0.0,,467.2,,,,,,,,,,,,,10,,0.1,,Normal
,CLEVELAND POTASH - INFRASTRUCTURE,,CEN_CPL_INFRASTRUC,,4750518,FUCHS RENOLIN CLP GEAR OIL,14/04/2023 00:00:00,2023-04-14,2023-04-14,0,,Visible debris present. Potassium consistent with Clay/Potash ingress. Wear appears satisfactory. Advice : Resample at the next service intervention.,potassium,Contamination,Appraisal,,,10.0,15.0,0.5,2.4,2.4,19.0,0.3,0.1,0.0,0.0,0.1,0.0,0.0,3.8,49.0,14.0,302.0,10.0,4.5,0.2,0.1,31.0,,0.0,,477.9,,,,,,,,,,,,,10,,0.1,,Caution
,CLEVELAND POTASH - INFRASTRUCTURE,,CEN_CPL_INFRASTRUC,,4750519,FUCHS RENOLIN CLP GEAR OIL,14/04/2023 00:00:00,2023-04-14,2023-04-14,0,,Condition satisfactory.,satisfactory,Satisfactory,N/A,,,11.0,11.0,0.8,0.6,3.1,86.0,0.0,0.0,0.0,0.0,0.6,0.1,0.0,0.4,29.0,8.1,307.0,9.7,5.5,0.2,0.1,21.0,,0.0,,471.7,,,,,,,,,,,,,37,,0.1,,Normal
,CLEVELAND POTASH - INFRASTRUCTURE,,CEN_CPL_INFRASTRUC,,4750520,FUCHS RENOLIN CLP GEAR OIL,14/04/2023 00:00:00,2023-04-14,2023-04-14,0,,Condition satisfactory.,satisfactory,Satisfactory,N/A,,,4.0,9.0,0.4,0.3,1.9,25.0,0.2,0.0,0.0,0.0,0.2,0.0,0.0,0.1,35.0,4.6,306.0,10.0,14.0,0.2,3.0,9.7,,0.0,,471.1,,,,,,,,,,,,,10,,0.1,,Normal
,CLEVELAND POTASH - INFRASTRUCTURE,,CEN_CPL_INFRASTRUC,,4750521,FUCHS RENOLIN CLP GEAR OIL,14/04/2023 00:00:00,2023-04-14,2023-04-14,0,,Visible debris present. Potassium consistent with Clay/Potash ingress. Wear appears satisfactory. Advice : Resample at the next service intervention. ,potassium,Contamination,Appraisal,,,17.0,14.0,1.5,1.1,14.0,133.0,0.4,2.0,0.0,0.0,0.8,0.4,0.1,2.0,43.0,13.0,303.0,11.0,13.0,1.5,0.8,31.0,,0.0,,481.5,,,,,,,,,,,,,18,,0.1,,Caution
,CLEVELAND POTASH - INFRASTRUCTURE,,CEN_CPL_INFRASTRUC,,4750522,FUCHS RENOLIN CLP GEAR OIL,14/04/2023 00:00:00,2023-04-14,2023-04-14,0,,Visible debris present. Potassium consistent with Clay/Potash ingress. Wear appears satisfactory. Advice : Resample at the next service intervention.,potassium,Contamination,Appraisal,,,15.0,12.0,1.1,0.8,6.8,111.0,0.4,0.7,0.0,0.0,0.7,0.2,0.0,0.8,43.0,12.0,314.0,10.0,13.0,1.2,0.7,29.0,,0.0,,480.2,,,,,,,,,,,,,14,,0.1,,Caution
,CLEVELAND POTASH - INFRASTRUCTURE,,CEN_CPL_INFRASTRUC,,4750529,FUCHS RENOLIN CLP GEAR OIL,14/04/2023 00:00:00,2023-04-14,2023-04-14,0,,Condition satisfactory.,satisfactory,Satisfactory,N/A,,,2.4,7.4,0.4,0.2,6.6,7.8,0.5,1.0,0.0,0.1,0.2,0.1,0.1,0.3,25.0,2.7,298.0,7.8,18.0,0.3,0.3,6.5,,0.1,,464.2,,,,,,,,,,,,,10,,0.1,,Normal
,CLEVELAND POTASH - INFRASTRUCTURE,,CEN_CPL_INFRASTRUC,,4750531,FUCHS RENOLIN CLP GEAR OIL,14/04/2023 00:00:00,2023-04-14,2023-04-14,0,,Potassium consistent with Clay/Potash ingress. Wear appears satisfactory. Advice : Resample at the next service intervention.,potassium,Contamination,Appraisal,,,26.0,34.0,0.9,0.7,5.8,40.0,0.4,0.2,0.0,0.0,0.2,0.1,0.0,0.2,32.0,8.9,315.0,8.6,16.0,0.4,0.3,26.0,,0.0,,479.7,,,,,,,,,,,,,10,,0.1,,Caution
,CLEVELAND POTASH - INFRASTRUCTURE,,CEN_CPL_INFRASTRUC,,4779808,FUCHS RENOLIN CLP GEAR OIL,14/04/2023 00:00:00,2023-04-14,2023-04-14,0,,Condition satisfactory.,satisfactory,Satisfactory,N/A,,,17.0,16.0,0.4,0.5,1.4,101.0,0.0,0.0,0.0,0.0,0.4,0.1,0.0,0.0,28.0,8.0,313.0,8.9,3.6,1.2,0.0,21.0,,0.0,,475.7,,,,,,,,,,,,,19,,0.1,,Normal
,CLEVELAND POTASH - INFRASTRUCTURE,,CEN_CPL_INFRASTRUC,,4779809,FUCHS RENOLIN CLP GEAR OIL,14/04/2023 00:00:00,2023-04-14,2023-04-14,0,,Condition satisfactory.,satisfactory,Satisfactory,N/A,,,3.8,9.1,0.2,0.1,11.0,9.2,0.4,0.0,0.0,0.0,0.1,0.0,0.0,0.3,21.0,6.0,283.0,9.0,11.0,0.1,0.1,12.0,,0.0,,474.3,,,,,,,,,,,,,10,,0.1,,Normal
,CLEVELAND POTASH - INFRASTRUCTURE,,CEN_CPL_INFRASTRUC,,4779810,FUCHS RENOLIN CLP GEAR OIL,14/04/2023 00:00:00,2023-04-14,2023-04-14,0,,Condition satisfactory.,satisfactory,Satisfactory,N/A,,,13.0,24.0,0.6,0.5,5.1,97.0,0.2,0.2,0.0,0.0,0.6,0.2,0.0,0.0,23.0,5.6,299.0,10.0,7.8,0.9,0.0,16.0,,0.0,,472.3,,,,,,,,,,,,,19,,0.1,,Normal
,CLEVELAND POTASH - INFRASTRUCTURE,,CEN_CPL_INFRASTRUC,,5408030,FUCHS RENOLIN CLP GEAR OIL,14/04/2023 00:00:00,2023-04-14,2023-04-14,0,,Condition satisfactory.,satisfactory,Satisfactory,N/A,,,13.0,56.0,1.8,2.9,6.8,144.0,0.5,0.3,0.0,0.0,1.2,0.5,0.0,1.2,20.0,3.3,299.0,11.0,10.0,0.3,8.7,7.9,,0.0,,490.3,,,,,,,,,,,,,10,,0.1,,Normal
,CLEVELAND POTASH - INFRASTRUCTURE,,CEN_CPL_INFRASTRUC,,5408032,FUCHS RENOLIN CLP GEAR OIL,14/04/2023 00:00:00,2023-04-14,2023-04-14,0,,Visible debris present. The Sodium and Potassium level suggests Clay/Potash contamination. Wear appears satisfactory. Advice : Change fluid and check unit for source of contamination.,sodium,Contamination,Appraisal,,,73.0,52.0,5.3,3.2,9.3,217.0,2.9,0.8,0.0,0.0,1.6,0.7,0.0,0.8,52.0,13.0,301.0,11.0,96.0,0.5,6.8,46.0,,0.0,,481.9,,,,,,,,,,,,,36,,0.1,,Serious
,CLEVELAND POTASH - INFRASTRUCTURE,,CEN_CPL_INFRASTRUC,,5122308,FUCHS RENOLIN CLP GEAR OIL,17/04/2023 00:00:00,2023-04-14,2023-04-17,3,,Potassium consistent with Clay/Potash ingress. Wear appears satisfactory. Advice : Change fluid and check unit for source of contamination. ,potassium,Contamination,Appraisal,,,30.0,8.1,0.2,0.6,0.8,17.0,0.9,0.0,0.0,0.0,0.2,0.1,0.0,0.1,116.0,40.0,286.0,6.0,5.5,0.6,0.6,77.0,,0.0,,475.6,,,,,,,,,,,,,10,,0.1,,Serious
,CLEVELAND POTASH - INFRASTRUCTURE,,CEN_CPL_INFRASTRUC,,4746191,FUCHS RENOLIN CLP GEAR OIL,20/04/2023 00:00:00,2023-04-20,2023-04-20,0,,Condition satisfactory.,satisfactory,Satisfactory,N/A,,,5.6,12.0,0.0,0.1,1.2,13.0,2.5,1.7,0.2,0.0,0.2,0.1,0.0,0.2,13.0,3.2,265.0,8.7,7.8,0.1,0.2,6.7,,0.0,,468.9,,,,,,,,,,,,,10,,0.1,,Normal
,CLEVELAND POTASH - INFRASTRUCTURE,,CEN_CPL_INFRASTRUC,,4746192,FUCHS RENOLIN CLP GEAR OIL,20/04/2023 00:00:00,2023-04-20,2023-04-20,0,,Condition satisfactory.,satisfactory,Satisfactory,N/A,,,6.8,16.0,0.1,0.1,1.0,16.0,1.0,0.0,0.2,0.0,0.2,0.1,0.0,0.3,18.0,5.8,311.0,9.9,3.6,0.0,0.2,10.0,,0.0,,469.9,,,,,,,,,,,,,10,,0.1,,Normal
,CLEVELAND POTASH - INFRASTRUCTURE,,CEN_CPL_INFRASTRUC,,4791213,FUCHS RENOLIN CLP GEAR OIL,20/04/2023 00:00:00,2023-04-20,2023-04-20,0,,Condition satisfactory.,satisfactory,Satisfactory,N/A,,,17.0,20.0,0.1,0.7,3.3,78.0,1.0,5.6,0.1,0.0,0.5,0.1,0.0,1.3,33.0,10.0,284.0,11.0,7.8,0.7,0.9,21.0,,0.0,,429.0,,,,,,,,,,,,,13,,0.1,,Normal
,CLEVELAND POTASH - INFRASTRUCTURE,,CEN_CPL_INFRASTRUC,,5174262,FUCHS RENOLIN CLP GEAR OIL,20/04/2023 00:00:00,2023-04-20,2023-04-20,0,,Condition satisfactory.,satisfactory,Satisfactory,N/A,,,13.0,34.0,0.5,2.8,1.5,108.0,1.6,3.3,0.3,0.0,0.8,0.4,0.0,1.0,12.0,3.0,287.0,10.0,30.0,1.0,3.0,6.6,,0.0,,455.7,,,,,,,,,,,,,13,,0.1,,Normal
,CLEVELAND POTASH - INFRASTRUCTURE,,CEN_CPL_INFRASTRUC,,5174263,FUCHS RENOLIN CLP GEAR OIL,20/04/2023 00:00:00,2023-04-20,2023-04-20,0,,Condition satisfactory.,satisfactory,Satisfactory,N/A,,,6.5,11.0,0.3,0.6,8.1,55.0,0.0,0.0,0.4,0.0,0.6,0.1,0.0,0.2,27.0,3.0,248.0,11.0,31.0,0.2,0.6,6.4,,0.0,,497.7,,,,,,,,,,,,,10,,0.1,,Normal
,CLEVELAND POTASH - INFRASTRUCTURE,,CEN_CPL_INFRASTRUC,,4791211,FUCHS RENOLIN CLP GEAR OIL,21/04/2023 00:00:00,2023-04-20,2023-04-21,1,,Condition satisfactory.,satisfactory,Satisfactory,N/A,,,14.0,26.0,1.6,1.5,2.6,171.0,0.7,1.5,0.0,0.0,1.8,0.2,0.0,1.3,27.0,8.8,234.0,13.0,16.0,0.5,5.5,17.0,,0.0,,501.5,,,,,,,,,,,,,43,,0.1,,Normal
,CLEVELAND POTASH - INFRASTRUCTURE,,CEN_CPL_INFRASTRUC,,5174264,FUCHS RENOLIN CLP GEAR OIL,21/04/2023 00:00:00,2023-04-20,2023-04-21,1,,Condition satisfactory.,satisfactory,Satisfactory,N/A,,,23.0,71.0,1.6,1.3,3.2,120.0,0.1,0.0,0.0,0.0,1.0,0.6,0.0,2.1,21.0,3.7,289.0,12.0,24.0,0.6,5.5,11.0,,0.0,,474.7,,,,,,,,,,,,,19,,0.1,,Normal
,CLEVELAND POTASH - INFRASTRUCTURE,,CEN_CPL_INFRASTRUC,,4791212,FUCHS RENOLIN CLP GEAR OIL,24/04/2023 00:00:00,2023-04-20,2023-04-24,4,,Condition satisfactory.,satisfactory,Satisfactory,N/A,,,15.0,15.0,0.4,0.5,3.8,52.0,0.0,1.0,0.0,0.0,0.4,0.1,0.0,0.9,36.0,9.3,280.0,12.0,8.0,0.3,0.5,18.0,,0.0,,472.6,,,,,,,,,,,,,10,,0.1,,Normal
,CLEVELAND POTASH - INFRASTRUCTURE,,CEN_CPL_INFRASTRUC,,4731251,FUCHS RENOLIN CLP GEAR OIL,28/04/2023 00:00:00,2023-04-27,2023-04-28,1,,Condition satisfactory.,satisfactory,Satisfactory,N/A,,,11.0,25.0,0.0,0.6,6.3,11.0,0.2,0.0,0.1,0.0,0.1,0.0,0.0,0.3,28.0,8.0,298.0,9.1,9.3,0.4,0.1,16.0,,0.0,,458.5,,,,,,,,,,,,,10,,0.1,,Normal
,CLEVELAND POTASH - INFRASTRUCTURE,,CEN_CPL_INFRASTRUC,,4731272,FUCHS RENOLIN CLP GEAR OIL,28/04/2023 00:00:00,2023-04-27,2023-04-28,1,,Condition satisfactory.,satisfactory,Satisfactory,N/A,,,11.0,17.0,0.1,0.3,1.2,21.0,0.2,0.0,0.0,0.0,0.2,0.1,0.0,0.2,11.0,2.4,250.0,7.8,3.3,0.5,0.2,5.8,,0.0,,475.4,,,,,,,,,,,,,10,,0.1,,Normal
,CLEVELAND POTASH - INFRASTRUCTURE,,CEN_CPL_INFRASTRUC,,4731276,FUCHS RENOLIN CLP GEAR OIL,28/04/2023 00:00:00,2023-04-27,2023-04-28,1,,Potassium consistent with Clay/Potash ingress. Wear appears satisfactory. Advice : Resample at the next service intervention.,potassium,Contamination,Appraisal,,,24.0,79.0,0.4,1.2,6.7,36.0,0.3,0.0,0.1,0.0,0.3,0.3,0.0,0.3,36.0,11.0,282.0,12.0,7.4,0.5,0.2,26.0,,0.0,,480.5,,,,,,,,,,,,,10,,0.1,,Caution
,CLEVELAND POTASH - INFRASTRUCTURE,,CEN_CPL_INFRASTRUC,,4731285,FUCHS RENOLIN CLP GEAR OIL,28/04/2023 00:00:00,2023-04-27,2023-04-28,1,,Condition satisfactory.,satisfactory,Satisfactory,N/A,,,5.4,20.0,0.0,1.0,4.5,6.8,0.1,0.0,0.2,0.0,0.1,0.0,0.0,0.0,12.0,3.4,287.0,7.1,7.3,0.4,1.4,7.4,,0.1,,474.7,,,,,,,,,,,,,10,,0.1,,Normal
,CLEVELAND POTASH - INFRASTRUCTURE,,CEN_CPL_INFRASTRUC,,4731296,FUCHS RENOLIN CLP GEAR OIL,28/04/2023 00:00:00,2023-04-27,2023-04-28,1,,Condition satisfactory.,satisfactory,Satisfactory,N/A,,,25.0,31.0,0.6,1.0,3.5,70.0,1.4,0.0,0.3,0.0,0.5,0.3,0.0,0.1,23.0,5.6,282.0,13.0,9.7,0.6,3.7,14.0,,0.0,,445.8,,,,,,,,,,,,,10,,0.1,,Normal
,CLEVELAND POTASH - INFRASTRUCTURE,,CEN_CPL_INFRASTRUC,,4746181,FUCHS RENOLIN CLP GEAR OIL,28/04/2023 00:00:00,2023-04-27,2023-04-28,1,,Potassium consistent with Clay/Potash ingress. Wear appears satisfactory. Advice : Resample at the next service intervention.,potassium,Contamination,Appraisal,,,14.0,16.0,0.3,0.2,0.8,17.0,0.3,0.0,0.4,0.0,0.1,0.0,0.0,0.1,39.0,12.0,287.0,9.4,2.1,0.3,0.3,25.0,,0.1,,474.8,,,,,,,,,,,,,10,,0.1,,Caution
,CLEVELAND POTASH - INFRASTRUCTURE,,CEN_CPL_INFRASTRUC,,4746182,FUCHS RENOLIN CLP GEAR OIL,28/04/2023 00:00:00,2023-04-27,2023-04-28,1,,Condition satisfactory.,satisfactory,Satisfactory,N/A,,,21.0,13.0,0.1,0.4,1.9,30.0,0.5,0.0,0.3,0.1,0.5,0.2,0.1,0.2,30.0,4.7,297.0,11.0,8.3,0.5,0.4,11.0,,0.1,,466.6,,,,,,,,,,,,,10,,0.1,,Normal
,CLEVELAND POTASH - INFRASTRUCTURE,,CEN_CPL_INFRASTRUC,,4746183,FUCHS RENOLIN CLP GEAR OIL,28/04/2023 00:00:00,2023-04-27,2023-04-28,1,,Condition satisfactory.,satisfactory,Satisfactory,N/A,,,34.0,26.0,0.5,0.6,2.9,48.0,1.1,0.0,0.4,0.2,0.8,0.3,0.2,0.5,50.0,5.1,299.0,14.0,15.0,0.8,1.0,13.0,,0.2,,480.1,,,,,,,,,,,,,13,,0.1,,Normal
,CLEVELAND POTASH - INFRASTRUCTURE,,CEN_CPL_INFRASTRUC,,4750537,FUCHS RENOLIN CLP GEAR OIL,28/04/2023 00:00:00,2023-04-27,2023-04-28,1,,Potassium consistent with Clay/Potash ingress. Wear appears satisfactory. Advice : Resample at the next service intervention.,potassium,Contamination,Appraisal,,,19.0,32.0,0.6,3.3,2.2,111.0,0.4,5.9,0.0,0.0,0.9,0.1,0.0,0.5,46.0,13.0,285.0,13.0,9.6,0.9,2.4,26.0,,0.0,,421.1,,,,,,,,,,,,,21,,0.1,,Caution
,CLEVELAND POTASH - INFRASTRUCTURE,,CEN_CPL_INFRASTRUC,,4750538,FUCHS RENOLIN CLP GEAR OIL,28/04/2023 00:00:00,2023-04-27,2023-04-28,1,,Condition satisfactory.,satisfactory,Satisfactory,N/A,,,9.9,25.0,0.0,0.7,3.3,32.0,0.4,0.0,0.1,0.0,0.2,0.0,0.0,0.7,39.0,7.1,203.0,8.2,9.7,0.3,0.5,14.0,,0.0,,480.0,,,,,,,,,,,,,10,,0.1,,Normal
,CLEVELAND POTASH - INFRASTRUCTURE,,CEN_CPL_INFRASTRUC,,4750539,FUCHS RENOLIN CLP GEAR OIL,28/04/2023 00:00:00,2023-04-27,2023-04-28,1,,Condition satisfactory.,satisfactory,Satisfactory,N/A,,,3.6,5.5,0.0,0.6,0.9,8.8,1.3,0.4,0.2,0.1,0.2,0.1,0.1,0.2,24.0,2.4,280.0,12.0,7.7,0.5,0.3,4.7,,0.1,,462.2,,,,,,,,,,,,,10,,0.1,,Normal
,CLEVELAND POTASH - INFRASTRUCTURE,,CEN_CPL_INFRASTRUC,,4791179,FUCHS RENOLIN CLP GEAR OIL,28/04/2023 00:00:00,2023-04-27,2023-04-28,1,,Condition satisfactory.,satisfactory,Satisfactory,N/A,,,6.8,47.0,1.2,1.7,3.6,151.0,1.3,0.0,0.2,0.0,1.4,2.4,0.0,0.7,6.5,2.2,314.0,9.7,31.0,0.5,5.2,2.8,,0.0,,452.6,,,,,,,,,,,,,26,,0.1,,Normal
,CLEVELAND POTASH - INFRASTRUCTURE,,CEN_CPL_INFRASTRUC,,4791185,FUCHS RENOLIN CLP GEAR OIL,28/04/2023 00:00:00,2023-04-27,2023-04-28,1,,The level of Copper suggests wear of bearing; bush or bearing cage type material. Advice : Resample at the next service intervention.,copper,Wear Metals,Training,,,11.0,27.0,0.5,4.2,45.0,111.0,1.9,0.0,0.0,0.0,0.6,0.4,0.0,0.8,13.0,4.2,311.0,11.0,53.0,0.4,1.8,9.1,,0.0,,466.5,,,,,,,,,,,,,10,,0.1,,Caution
,CLEVELAND POTASH - INFRASTRUCTURE,,CEN_CPL_INFRASTRUC,,5389333,FUCHS RENOLIN CLP GEAR OIL,28/04/2023 00:00:00,2023-04-27,2023-04-28,1,,Potassium consistent with Clay/Potash ingress. Wear appears satisfactory. Advice : Resample at the next service intervention.,potassium,Contamination,Appraisal,,,29.0,41.0,0.8,1.5,4.0,123.0,1.1,0.0,0.2,0.0,1.2,0.2,0.0,0.5,31.0,9.0,291.0,11.0,13.0,0.4,3.9,25.0,,0.0,,479.7,,,,,,,,,,,,,15,,0.1,,Caution
,CLEVELAND POTASH - INFRASTRUCTURE,,CEN_CPL_INFRASTRUC,,5389334,FUCHS RENOLIN CLP GEAR OIL,28/04/2023 00:00:00,2023-04-27,2023-04-28,1,,Potassium consistent with Clay/Potash ingress. Wear appears satisfactory. Advice : Resample at the next service intervention.,potassium,Contamination,Appraisal,,,24.0,59.0,0.8,2.8,3.5,165.0,1.5,0.0,0.0,0.0,1.3,0.2,0.0,0.4,34.0,11.0,287.0,11.0,13.0,0.8,3.4,28.0,,0.0,,447.2,,,,,,,,,,,,,31,,0.1,,Caution
,CLEVELAND POTASH - INFRASTRUCTURE,,CEN_CPL_INFRASTRUC,,5389419,FUCHS RENOLIN CLP GEAR OIL,28/04/2023 00:00:00,2023-04-27,2023-04-28,1,,Condition satisfactory.,satisfactory,Satisfactory,N/A,,,15.0,52.0,2.3,1.2,1.0,128.0,0.2,0.0,0.2,0.0,0.7,0.2,0.0,0.4,17.0,4.9,290.0,11.0,9.4,0.4,6.1,12.0,,0.0,,450.3,,,,,,,,,,,,,18,,0.1,,Normal
,CLEVELAND POTASH - INFRASTRUCTURE,,CEN_CPL_INFRASTRUC,,5389941,FUCHS RENOLIN CLP GEAR OIL,28/04/2023 00:00:00,2023-04-27,2023-04-28,1,,Condition satisfactory.,satisfactory,Satisfactory,N/A,,,1.2,3.2,0.0,0.1,1.2,2.5,1.0,0.2,0.0,0.0,0.0,0.0,0.0,0.0,2.1,0.1,282.0,9.2,3.2,0.3,0.2,0.9,,0.0,,466.3,,,,,,,,,,,,,10,,0.1,,Normal
,CLEVELAND POTASH - INFRASTRUCTURE,,CEN_CPL_INFRASTRUC,,5389942,FUCHS RENOLIN CLP GEAR OIL,28/04/2023 00:00:00,2023-04-27,2023-04-28,1,,Condition satisfactory.,satisfactory,Satisfactory,N/A,,,6.0,28.0,0.6,1.1,1.8,112.0,0.3,0.0,0.4,0.0,1.0,0.1,0.0,0.1,8.3,2.0,295.0,10.0,7.8,0.5,0.8,3.2,,0.0,,484.7,,,,,,,,,,,,,10,,0.1,,Normal
,CLEVELAND POTASH - INFRASTRUCTURE,,CEN_CPL_INFRASTRUC,,5653190,FUCHS RENOLIN CLP GEAR OIL,28/04/2023 00:00:00,2023-04-27,2023-04-28,1,,Condition satisfactory.,satisfactory,Satisfactory,N/A,,,13.0,18.0,3.9,0.1,0.2,22.0,0.3,0.0,0.1,0.0,0.6,0.3,0.1,0.2,31.0,12.0,275.0,8.1,18.0,0.3,0.2,12.0,,0.0,,456.5,,,,,,,,,,,,,73,,0.1,,Normal
,CLEVELAND POTASH - INFRASTRUCTURE,,CEN_CPL_INFRASTRUC,,5653191,FUCHS RENOLIN CLP GEAR OIL,28/04/2023 00:00:00,2023-04-27,2023-04-28,1,,Visible debris present. Potassium suggests ingress of environmental contamination. Wear appears satisfactory. Advice : Resample at the next service intervention. ,iron,Wear Metals,Training,,,21.0,6.7,0.0,1.4,0.2,56.0,1.1,0.0,0.0,0.0,0.7,0.1,0.0,0.0,61.0,19.0,257.0,11.0,10.0,0.4,3.3,42.0,,0.1,,482.5,,,,,,,,,,,,,10,,0.1,,Caution
,CLEVELAND POTASH - INFRASTRUCTURE,,CEN_CPL_INFRASTRUC,,5653194,FUCHS RENOLIN CLP GEAR OIL,28/04/2023 00:00:00,2023-04-27,2023-04-28,1,,Visible debris present. The level of Iron is higher than expected and suggests wear of gear or shaft type material. Advice : Resample at the next service intervention.,iron,Wear Metals,Training,,,12.0,19.0,0.5,3.0,1.4,281.0,0.2,0.0,0.4,0.0,1.6,0.3,0.0,0.2,89.0,11.0,307.0,13.0,14.0,2.9,1.7,18.0,,0.0,,490.7,,,,,,,,,,,,,35,,0.1,,Caution
,CLEVELAND POTASH - INFRASTRUCTURE,,CEN_CPL_INFRASTRUC,,5653193,FUCHS RENOLIN CLP GEAR OIL,02/05/2023 00:00:00,2023-04-27,2023-05-02,5,,The analysis indicates the wear rates appear to be at a satisfactory level however visual metallic/metallic-like debris is present. Recommend re-sampling at the next service schedule.,debris,Possible Sample Issue,Training,,,3.4,18.0,0.3,0.2,1.0,29.0,0.0,0.0,0.0,0.0,0.3,0.7,0.0,0.2,38.0,1.6,281.0,8.4,12.0,0.4,0.2,2.5,,0.0,,457.8,,,,,,,,,,,,,13,,0.1,,Serious
,CLEVELAND POTASH - INFRASTRUCTURE,,CEN_CPL_INFRASTRUC,,4724477,FUCHS RENOLIN CLP GEAR OIL,12/05/2023 00:00:00,2023-05-11,2023-05-12,1,,Condition satisfactory.,satisfactory,Satisfactory,N/A,,,40.0,20.0,0.8,0.3,2.6,36.0,0.2,5.9,0.2,0.0,0.3,0.4,0.1,1.0,36.0,10.0,290.0,19.0,12.0,0.5,1.0,23.0,,0.0,,406.2,,,,,,,,,,,,,10,,0.1,,Normal
,CLEVELAND POTASH - INFRASTRUCTURE,,CEN_CPL_INFRASTRUC,,4724478,FUCHS RENOLIN CLP GEAR OIL,12/05/2023 00:00:00,2023-05-11,2023-05-12,1,,Condition satisfactory.,satisfactory,Satisfactory,N/A,,,10.0,41.0,0.9,1.4,4.7,127.0,0.0,0.0,0.5,0.0,0.9,0.3,0.0,1.5,18.0,4.0,311.0,10.0,25.0,0.5,3.1,5.8,,0.0,,516.4,,,,,,,,,,,,,30,,0.1,,Normal
,CLEVELAND POTASH - INFRASTRUCTURE,,CEN_CPL_INFRASTRUC,,4724479,FUCHS RENOLIN CLP GEAR OIL,12/05/2023 00:00:00,2023-05-11,2023-05-12,1,,Condition satisfactory.,satisfactory,Satisfactory,N/A,,,32.0,37.0,1.4,0.8,4.7,103.0,0.2,1.1,0.4,0.0,0.9,0.5,0.0,1.5,26.0,6.8,285.0,12.0,22.0,0.3,2.2,17.0,,0.0,,485.9,,,,,,,,,,,,,80,,0.1,,Normal
,CLEVELAND POTASH - INFRASTRUCTURE,,CEN_CPL_INFRASTRUC,,4736783,FUCHS RENOLIN CLP GEAR OIL,12/05/2023 00:00:00,2023-05-11,2023-05-12,1,,Condition satisfactory.,satisfactory,Satisfactory,N/A,,,27.0,33.0,0.5,1.0,4.7,129.0,0.1,0.8,0.3,0.0,0.8,0.2,0.1,0.3,35.0,8.9,300.0,12.0,18.0,0.2,1.0,19.0,,0.0,,464.9,,,,,,,,,,,,,21,,0.1,,Normal
,CLEVELAND POTASH - INFRASTRUCTURE,,CEN_CPL_INFRASTRUC,,4746161,FUCHS RENOLIN CLP GEAR OIL,12/05/2023 00:00:00,2023-05-11,2023-05-12,1,,Potassium consistent with Clay/Potash ingress. Wear appears satisfactory. Advice : Resample at the next service intervention.,potassium,Contamination,Appraisal,,,15.0,18.0,0.2,0.7,7.5,46.0,0.8,0.1,0.3,0.0,0.3,0.2,0.0,0.6,54.0,16.0,279.0,11.0,15.0,0.2,0.4,30.0,,0.0,,491.4,,,,,,,,,,,,,10,,0.1,,Caution
,CLEVELAND POTASH - INFRASTRUCTURE,,CEN_CPL_INFRASTRUC,,4746162,FUCHS RENOLIN CLP GEAR OIL,12/05/2023 00:00:00,2023-05-11,2023-05-12,1,,Potassium consistent with Clay/Potash ingress. Wear appears satisfactory. Advice : Resample at the next service intervention.,potassium,Contamination,Appraisal,,,21.0,14.0,0.2,0.4,2.0,31.0,0.7,0.0,0.1,0.0,0.3,0.2,0.0,0.3,46.0,15.0,309.0,11.0,6.3,0.0,0.3,31.0,,0.0,,441.0,,,,,,,,,,,,,10,,0.1,,Caution
,CLEVELAND POTASH - INFRASTRUCTURE,,CEN_CPL_INFRASTRUC,,4746176,FUCHS RENOLIN CLP GEAR OIL,12/05/2023 00:00:00,2023-05-11,2023-05-12,1,,Condition satisfactory.,satisfactory,Satisfactory,N/A,,,12.0,20.0,0.3,0.5,0.6,96.0,1.1,1.1,0.2,0.0,0.6,0.2,0.0,0.2,16.0,4.8,325.0,7.7,8.2,0.5,0.5,10.0,,0.0,,476.4,,,,,,,,,,,,,10,,0.1,,Normal
,CLEVELAND POTASH - INFRASTRUCTURE,,CEN_CPL_INFRASTRUC,,4746177,FUCHS RENOLIN CLP GEAR OIL,12/05/2023 00:00:00,2023-05-11,2023-05-12,1,,Condition satisfactory.,satisfactory,Satisfactory,N/A,,,0.2,2.2,0.0,0.0,0.4,1.1,0.5,0.7,0.4,0.0,0.0,0.0,0.0,0.1,4.3,0.0,345.0,9.8,2.6,0.0,0.0,1.1,,0.0,,464.6,,,,,,,,,,,,,10,,0.1,,Normal
,CLEVELAND POTASH - INFRASTRUCTURE,,CEN_CPL_INFRASTRUC,,4750509,FUCHS RENOLIN CLP GEAR OIL,12/05/2023 00:00:00,2023-05-11,2023-05-12,1,,Potassium consistent with Clay/Potash ingress. Wear appears satisfactory. Advice : Resample at the next service intervention.,potassium,Contamination,Appraisal,,,15.0,24.0,0.4,0.6,3.6,51.0,1.1,0.4,0.4,0.0,0.4,0.3,0.0,0.5,41.0,13.0,308.0,11.0,9.7,0.2,0.4,26.0,,0.0,,479.3,,,,,,,,,,,,,10,,0.1,,Caution
,CLEVELAND POTASH - INFRASTRUCTURE,,CEN_CPL_INFRASTRUC,,4750522,FUCHS RENOLIN CLP GEAR OIL,12/05/2023 00:00:00,2023-05-11,2023-05-12,1,,Condition satisfactory.,satisfactory,Satisfactory,N/A,,,13.0,11.0,0.6,0.7,2.8,81.0,0.5,0.3,0.2,0.0,0.5,0.2,0.1,0.6,35.0,9.4,307.0,13.0,13.0,0.8,1.0,17.0,,0.0,,484.1,,,,,,,,,,,,,10,,0.1,,Normal
,CLEVELAND POTASH - INFRASTRUCTURE,,CEN_CPL_INFRASTRUC,,4779808,FUCHS RENOLIN CLP GEAR OIL,12/05/2023 00:00:00,2023-05-11,2023-05-12,1,,Condition satisfactory.,satisfactory,Satisfactory,N/A,,,18.0,19.0,0.1,0.5,1.6,94.0,0.4,0.7,0.6,0.0,0.5,0.1,0.0,0.1,25.0,7.5,314.0,11.0,4.8,1.2,0.2,16.0,,0.1,,483.4,,,,,,,,,,,,,17,,0.1,,Normal
