Repository: richard-raithel/azure_anomaly

# Azure Anomaly Detection Workflow

## Overview

This project provides a comprehensive workflow for detecting anomalies in datasets using Azure Cognitive Services for Anomaly Detection. The workflow includes scripts for data preprocessing, anomaly detection, visualization, and summarization. It supports both univariate and multivariate anomaly detection.

---

## Features
- **Data Preprocessing**:
  - Normalize and filter raw data (`filter_data.py`, `filter_data_normalize.py`).
  - Extract frequent patterns (`find_frequent.py`).
  - Fetch data from Azure Blob Storage (`get_blob_data.py`).

- **Anomaly Detection**:
  - Univariate anomaly detection (`sample_univariate_detect.py`).

File: data/top_n/FuchsRenolinClpGearOil.csv (part 12 of 17)
3,0.3,0.0,195.0,48.0,194.0,2.1,51.0,0.3,0.2,5.2,,0.0,,482.3,,,,,,,,,,,,,157,0.19,0.1,,Caution
,BRITISH STEEL - SCUNTHORPE,,STEELMAKINGCRANES,,570484,FUCHS RENOLIN CLP GEAR OIL,20/10/2022 00:00:00,2022-10-17,2022-10-20,3,,High Aluminium evident indicating possible bearing/casing wear or Aluminium based grease source. The level of Lead suggests possible wear of a bearing or bush type material. Advice : Resample at the next service intervention. Sample appears unsuitable for ISO code.  ,lead,Wear Metals,Training,,,6.9,60.0,41.0,0.6,0.4,68.0,65.0,0.0,0.4,0.0,8.7,1.5,0.2,0.7,272.0,80.0,280.0,1.8,55.0,0.4,0.0,4.2,,0.0,,468.8,,,,,,,,,,,,,50,0.21,0.1,,Caution
,CLEVELAND POTASH,,CPL_CONVEYORS,,5094728,FUCHS RENOLIN CLP GEAR OIL,07/04/2022 00:00:00,2022-04-06,2022-04-07,1,,Wear appears satisfactory. No significant contamination. Advise monitor at the recommended sampling period.,satisfactory,Satisfactory,N/A,,,20.0,20.0,4.2,0.5,7.8,32.0,0.3,0.0,0.0,3.0,0.4,0.1,0.0,0.5,12.0,3.8,264.0,23.0,11.0,0.1,2.3,14.0,,0.0,,467.4,,,,,,,,,,,,,10,,0.1,,Normal
,CLEVELAND POTASH,,CPL_CONVEYORS,,5174267,FUCHS RENOLIN CLP GEAR OIL,07/04/2022 00:00:00,2022-04-06,2022-04-07,1,,Visible debris present. Potassium suggests ingress of environmental contamination. Wear appears satisfactory. Advice : Resample at the next service intervention. ,iron,Wear Metals,Training,,,26.0,28.0,0.7,0.2,5.5,35.0,0.0,2.3,0.1,0.0,0.3,0.1,0.1,0.6,54.0,16.0,273.0,10.0,12.0,0.6,1.3,33.0,,0.0,8432.0,474.8,,,,,,,,,,,,,10,,0.1,,Caution
,CLEVELAND POTASH - MINING,,CEN_CPL_MINING,,4133772,FUCHS RENOLIN CLP GEAR OIL,19/04/2022 00:00:00,2022-04-14,2022-04-19,5,1144,Visible debris present. The Sodium and Potassium level suggests Clay/Potash contamination. The level of Copper suggests wear of bearing; bush or bearing cage type material. Nickel usually an alloy element such as in steel bearings or shafts. Advice : Change fluid and check unit for source of contamination.,copper,Wear Metals,Training,,,97.0,20.0,0.5,2.2,66.0,215.0,0.0,4.7,0.0,0.7,1.3,0.2,0.5,5.4,21.0,21.0,282.0,6.7,12.0,13.0,1.3,42.0,,0.0,,443.5,,,,,,,,,,,,,42,,0.1,,Serious
,CLEVELAND POTASH - MINING,,CEN_CPL_MINING,,1609046,FUCHS RENOLIN CLP GEAR OIL,27/04/2022 00:00:00,2022-04-26,2022-04-27,1,1072,Condition satisfactory.,satisfactory,Satisfactory,N/A,,,2.1,1.1,0.3,0.7,0.5,52.0,0.0,0.0,0.0,0.0,0.0,0.3,1.1,0.0,0.0,1.6,307.0,13.0,0.0,0.0,2.0,3.5,,0.0,,466.6,,,,,,,,,,,,,10,,0.1,,Normal
,CLEVELAND POTASH - MINING,,CEN_CPL_MINING,,1609047,FUCHS RENOLIN CLP GEAR OIL,27/04/2022 00:00:00,2022-04-26,2022-04-27,1,1072,Condition satisfactory.,satisfactory,Satisfactory,N/A,,,2.6,5.4,1.8,0.7,0.5,51.0,0.0,0.0,0.0,0.0,0.0,0.3,1.1,0.1,0.0,1.8,306.0,13.0,0.0,0.0,2.3,3.4,,0.0,,455.3,,,,,,,,,,,,,10,,0.1,,Normal
,CLEVELAND POTASH - MINING,,CEN_CPL_MINING,,1609048,FUCHS RENOLIN CLP GEAR OIL,27/04/2022 00:00:00,2022-04-26,2022-04-27,1,1072,Condition satisfactory.,satisfactory,Satisfactory,N/A,,,6.3,2.9,0.6,0.8,0.6,88.0,0.0,0.0,0.0,0.0,0.5,0.3,1.1,0.1,1.7,4.2,239.0,7.9,0.0,0.0,3.5,7.1,,0.0,,478.0,,,,,,,,,,,,,27,,0.1,,Normal
,CLEVELAND POTASH - MINING,,CEN_CPL_MINING,,1609049,FUCHS RENOLIN CLP GEAR OIL,27/04/2022 00:00:00,2022-04-26,2022-04-27,1,1072,Condition satisfactory.,satisfactory,Satisfactory,N/A,,,7.1,1.8,0.6,0.9,0.6,105.0,0.0,0.0,0.0,0.0,0.7,0.3,1.1,0.1,2.9,4.3,319.0,11.0,0.0,0.0,5.1,7.7,,0.0,,473.0,,,,,,,,,,,,,16,,0.1,,Normal
,CLEVELAND POTASH - MINING,,CEN_CPL_MINING,,1609050,FUCHS RENOLIN CLP GEAR OIL,27/04/2022 00:00:00,2022-04-26,2022-04-27,1,1072,Small amount of visible free water and debris present in sample. Wear appears satisfactory. Possible sampling problem; advise resample to confirm.,water,Contamination,Filtration or oil change,,,8.3,1.2,0.0,0.6,0.2,34.0,0.0,0.0,0.0,0.0,0.0,0.3,1.1,0.1,9.7,8.2,306.0,8.9,0.0,0.0,1.5,13.0,,0.0,,464.7,,,,,,,,,,,,,10,,0.1,,Serious
,CLEVELAND POTASH - MINING,,CEN_CPL_MINING,,1609051,FUCHS RENOLIN CLP GEAR OIL,27/04/2022 00:00:00,2022-04-26,2022-04-27,1,1072,Non-homogenous appearance. Wear appears satisfactory. Advice : Resample at the next service intervention.,non-homogenous appearance,Possible Sample Issue,Training,,,14.0,1.4,0.0,0.7,0.4,60.0,0.0,0.0,0.0,0.0,0.1,0.3,1.1,0.0,7.5,13.0,300.0,8.0,0.0,0.0,1.5,19.0,,0.0,,470.0,,,,,,,,,,,,,10,,0.1,,Serious
,CLEVELAND POTASH - MINING,,CEN_CPL_MINING,,1609052,FUCHS RENOLIN CLP GEAR OIL,27/04/2022 00:00:00,2022-04-26,2022-04-27,1,1072,Condition satisfactory.,satisfactory,Satisfactory,N/A,,,13.0,1.2,0.0,0.7,0.3,55.0,0.0,0.0,0.0,0.0,0.0,0.3,1.1,0.0,5.6,13.0,327.0,8.7,0.0,0.0,1.4,19.0,,0.0,,465.1,,,,,,,,,,,,,10,,0.1,,Normal
,CLEVELAND POTASH - MINING,,CEN_CPL_MINING,,1609053,FUCHS RENOLIN CLP GEAR OIL,27/04/2022 00:00:00,2022-04-26,2022-04-27,1,1072,Condition satisfactory.,satisfactory,Satisfactory,N/A,,,14.0,1.3,0.0,0.8,0.4,63.0,0.0,0.0,0.0,0.0,0.1,0.3,1.1,0.0,7.4,14.0,309.0,8.2,0.0,0.0,1.5,19.0,,0.0,,463.0,,,,,,,,,,,,,11,,0.1,,Normal
,CLEVELAND POTASH - MINING,,CEN_CPL_MINING,,1609054,FUCHS RENOLIN CLP GEAR OIL,27/04/2022 00:00:00,2022-04-26,2022-04-27,1,1072,Condition satisfactory.,satisfactory,Satisfactory,N/A,,,5.0,13.0,0.3,0.5,4.0,22.0,0.0,0.0,0.7,0.0,0.0,0.3,1.1,0.2,18.0,11.0,334.0,13.0,0.0,0.4,1.3,21.0,,0.0,,450.1,,,,,,,,,,,,,10,,0.1,,Normal
,CLEVELAND POTASH - MINING,,CEN_CPL_MINING,,1609055,FUCHS RENOLIN CLP GEAR OIL,27/04/2022 00:00:00,2022-04-26,2022-04-27,1,1072,Condition satisfactory.,satisfactory,Satisfactory,N/A,,,3.7,3.7,0.0,0.8,1.7,44.0,0.0,0.0,0.0,0.0,0.0,0.3,1.1,0.1,0.0,3.0,313.0,13.0,0.0,0.0,1.4,6.9,,0.0,,469.6,,,,,,,,,,,,,10,,0.1,,Normal
,CLEVELAND POTASH - MINING,,CEN_CPL_MINING,,1609056,FUCHS RENOLIN CLP GEAR OIL,27/04/2022 00:00:00,2022-04-26,2022-04-27,1,480,Visible debris present. High viscosity noted. The levels of Copper and Tin suggest possible wear of a bearing or bush type material. Nickel usually an alloy element such as in steel bearings or shafts. Advice : Change oil if not changed when sampled.,viscosity,Fluid Condition,Training,,,10.0,54.0,0.5,1.7,99.0,123.0,0.0,10.0,0.0,0.0,0.5,0.4,1.1,3.7,3.7,6.9,309.0,9.4,17.0,20.0,1.3,13.0,,0.0,,547.2,,,,,,,,,,,,,62,,0.1,,Serious
,CLEVELAND POTASH - MINING,,CEN_CPL_MINING,,1609057,FUCHS RENOLIN CLP GEAR OIL,27/04/2022 00:00:00,2022-04-26,2022-04-27,1,480,Visible debris present. Potassium consistent with Clay/Potash ingress. The level of Tin is higher than expected and suggests the presence of wear debris from a bearing overlay type material. The level of Copper suggests wear of bearing; bush or bearing cage type material. Nickel usually an alloy element such as in steel bearings or shafts. Advice : Change oil if not changed when sampled. ,copper,Wear Metals,Training,,,20.0,17.0,0.9,2.6,86.0,164.0,0.0,7.7,0.6,0.1,0.9,1.0,1.3,11.0,51.0,14.0,323.0,11.0,24.0,18.0,1.7,25.0,,0.0,,479.6,,,,,,,,,,,,,33,,0.1,,Serious
,CLEVELAND POTASH - MINING,,CEN_CPL_MINING,,1609058,FUCHS RENOLIN CLP GEAR OIL,27/04/2022 00:00:00,2022-04-26,2022-04-27,1,1072,Condition satisfactory.,satisfactory,Satisfactory,N/A,,,6.8,4.6,0.5,0.7,2.1,65.0,0.0,0.0,0.0,0.0,0.0,0.3,1.1,0.0,13.0,9.0,298.0,12.0,1.5,0.0,1.5,19.0,,0.0,,485.4,,,,,,,,,,,,,10,,0.1,,Normal
,CLEVELAND POTASH - MINING,,CEN_CPL_MINING,,1609059,FUCHS RENOLIN CLP GEAR OIL,27/04/2022 00:00:00,2022-04-26,2022-04-27,1,1072,Condition satisfactory.,satisfactory,Satisfactory,N/A,,,5.1,3.0,1.2,0.9,1.7,61.0,0.0,0.0,0.4,0.0,0.5,1.3,1.1,0.3,14.0,12.0,326.0,12.0,2.0,0.2,1.9,17.0,,0.0,,470.6,,,,,,,,,,,,,10,,0.1,,Normal
,CLEVELAND POTASH - MINING,,CEN_CPL_MINING,,1609060,FUCHS RENOLIN CLP GEAR OIL,27/04/2022 00:00:00,2022-04-26,2022-04-27,1,1072,Visible debris present. Potassium evident suggesting possible ingress of environmental contamination. Wear appears satisfactory. Advice : Change oil if not changed when sampled. ,iron,Wear Metals,Training,,,28.0,2.1,0.5,0.5,0.4,22.0,0.0,0.0,0.0,0.0,0.0,0.3,1.1,0.1,174.0,60.0,310.0,12.0,0.6,0.0,1.6,137.0,,0.0,,479.1,,,,,,,,,,,,,10,,0.1,,Serious
,CLEVELAND POTASH - MINING,,CEN_CPL_MINING,,1609061,FUCHS RENOLIN CLP GEAR OIL,27/04/2022 00:00:00,2022-04-26,2022-04-27,1,1072,Visible debris present. Potassium evident suggesting possible ingress of environmental contamination. Wear appears satisfactory. Advice : Change oil if not changed when sampled. ,iron,Wear Metals,Training,,,20.0,2.7,0.3,0.7,1.7,25.0,0.0,0.0,0.0,0.0,0.0,0.3,1.1,0.3,105.0,39.0,343.0,13.0,0.0,0.0,1.7,83.0,,0.0,,446.0,,,,,,,,,,,,,10,,0.1,,Serious
,CLEVELAND POTASH - MINING,,CEN_CPL_MINING,,1543449,FUCHS RENOLIN CLP GEAR OIL,24/05/2022 00:00:00,2022-05-23,2022-05-24,1,410,Visible debris present. Potassium evident suggesting possible ingress of environmental contamination. Wear appears satisfactory. Advice : Change oil if not changed when sampled. ,iron,Wear Metals,Training,,,37.0,4.4,1.1,0.7,5.9,78.0,0.1,1.8,0.5,0.0,0.6,0.2,0.1,0.7,36.0,30.0,326.0,26.0,25.0,2.1,0.1,48.0,,0.0,,463.3,,,,,,,,,,,,,10,,0.3,,Serious
,CLEVELAND POTASH - MINING,,CEN_CPL_MINING,,1543437,FUCHS RENOLIN CLP GEAR OIL,25/05/2022 00:00:00,2022-05-23,2022-05-25,2,,Condition satisfactory.,satisfactory,Satisfactory,N/A,,,6.8,2.6,0.3,0.0,1.3,41.0,0.1,0.0,0.2,0.0,0.3,0.5,0.2,0.0,0.0,1.3,318.0,12.0,0.0,0.0,1.5,5.2,,0.0,,473.2,,,,,,,,,,,,,10,,0.1,,Normal
,CLEVELAND POTASH - MINING,,CEN_CPL_MINING,,1543440,FUCHS RENOLIN CLP GEAR OIL,25/05/2022 00:00:00,2022-05-23,2022-05-25,2,410,Condition satisfactory.,satisfactory,Satisfactory,N/A,,,22.0,4.0,0.4,0.1,0.7,68.0,0.0,0.0,0.3,0.0,0.9,0.7,0.2,0.0,0.0,5.1,329.0,9.8,0.0,0.2,1.8,11.0,,0.0,,474.1,,,,,,,,,,,,,10,,0.1,,Normal
,CLEVELAND POTASH - MINING,,CEN_CPL_MINING,,1543442,FUCHS RENOLIN CLP GEAR OIL,25/05/2022 00:00:00,2022-05-23,2022-05-25,2,50,Condition satisfactory.,satisfactory,Satisfactory,N/A,,,0.0,2.4,0.1,0.0,0.0,0.8,0.0,0.0,0.2,0.0,0.0,0.5,0.2,0.0,0.0,0.0,327.0,11.0,0.0,0.0,1.4,1.3,,0.0,,455.6,,,,,,,,,,,,,10,,0.1,,Normal
,CLEVELAND POTASH - MINING,,CEN_CPL_MINING,,1543443,FUCHS RENOLIN CLP GEAR OIL,25/05/2022 00:00:00,2022-05-23,2022-05-25,2,50,Condition satisfactory.,satisfactory,Satisfactory,N/A,,,0.8,2.4,0.2,0.0,0.2,3.2,0.0,0.0,0.2,0.0,0.0,0.5,0.2,0.0,0.0,0.8,332.0,11.0,0.0,0.0,1.4,2.1,,0.0,,453.9,,,,,,,,,,,,,10,,0.1,,Normal
,CLEVELAND POTASH - MINING,,CEN_CPL_MINING,,1543444,FUCHS RENOLIN CLP GEAR OIL,25/05/2022 00:00:00,2022-05-23,2022-05-25,2,50,Visible debris present. Potassium evident suggesting possible ingress of environmental contamination. Wear appears satisfactory. Advice : Change oil if not changed when sampled. ,iron,Wear Metals,Training,,,34.0,19.0,0.6,1.1,1.4,121.0,0.4,0.0,0.2,0.0,2.1,0.6,0.2,0.0,46.0,40.0,311.0,9.7,0.0,0.9,1.4,59.0,,0.0,,393.2,,,,,,,,,,,,,35,,0.1,,Serious
,CLEVELAND POTASH - MINING,,CEN_CPL_MINING,,1543446,FUCHS RENOLIN CLP GEAR OIL,25/05/2022 00:00:00,2022-05-23,2022-05-25,2,410,Condition satisfactory.,satisfactory,Satisfactory,N/A,,,10.0,7.3,0.6,0.0,0.7,33.0,0.0,0.0,2.4,0.0,0.6,0.7,0.2,0.3,0.0,1.8,331.0,10.0,1.0,0.1,1.7,3.6,,0.0,,465.6,,,,,,,,,,,,,11,,0.1,,Normal
,CLEVELAND POTASH - MINING,,CEN_CPL_MINING,,1543447,FUCHS RENOLIN CLP GEAR OIL,25/05/2022 00:00:00,2022-05-23,2022-05-25,2,224,Condition satisfactory.,satisfactory,Satisfactory,N/A,,,4.3,5.3,1.2,0.2,3.0,44.0,0.0,0.0,0.7,0.0,0.5,0.6,0.2,0.0,0.0,1.2,307.0,9.1,0.0,0.7,1.4,3.2,,0.0,,458.6,,,,,,,,,,,,,28,,0.1,,Normal
,CLEVELAND POTASH - MINING,,CEN_CPL_MINING,,1543452,FUCHS RENOLIN CLP GEAR OIL,25/05/2022 00:00:00,2022-05-23,2022-05-25,2,410,Condition satisfactory.,satisfactory,Satisfactory,N/A,,,7.0,5.4,1.2,0.8,0.3,39.0,0.0,0.0,0.2,0.0,0.9,0.7,0.2,0.2,0.0,4.8,315.0,9.5,5.6,0.2,1.5,11.0,,0.0,,470.2,,,,,,,,,,,,,11,,0.1,,Normal
,CLEVELAND POTASH - MINING,,CEN_CPL_MINING,,4192654,FUCHS RENOLIN CLP GEAR OIL,25/05/2022 00:00:00,2022-05-23,2022-05-25,2,410,Condition satisfactory.,satisfactory,Satisfactory,N/A,,,13.0,3.2,0.5,0.6,0.4,41.0,0.0,0.0,0.0,0.0,0.7,0.6,0.2,0.0,0.0,11.0,318.0,12.0,0.0,0.5,1.4,23.0,,0.0,,471.3,,,,,,,,,,,,,16,,0.1,,Normal
,CLEVELAND POTASH - MINING,,CEN_CPL_MINING,,4192657,FUCHS RENOLIN CLP GEAR OIL,25/05/2022 00:00:00,2022-05-23,2022-05-25,2,410,The level of Copper suggests wear of bearing; bush or bearing cage type material. The levels of Iron and Nickel are higher than expected and suggest the presence of wear debris from gear or shaft type material. Advice : Change oil if not changed when sampled. Resample at recommended sampling interval to follow trends. ,copper,Wear Metals,Training,,,40.0,23.0,3.9,2.6,47.0,283.0,0.0,3.3,2.5,0.0,3.1,1.1,0.2,4.3,0.0,8.7,308.0,7.8,18.0,12.0,1.4,16.0,,0.0,,453.4,,,,,,,,,,,,,37,,0.1,,Serious
,CLEVELAND POTASH - MINING,,CEN_CPL_MINING,,1543450,FUCHS RENOLIN CLP GEAR OIL,26/05/2022 00:00:00,2022-05-23,2022-05-26,3,,Sodium suggests possible environmental contamination or contamination with a sodium based product. Advice : Resample at recommended sampling interval to follow trends.,iron,Wear Metals,Training,,,82.0,6.4,0.8,0.1,2.7,56.0,0.0,0.0,0.2,0.0,0.7,0.7,0.2,0.0,0.0,5.0,331.0,17.0,4.3,0.4,1.5,18.0,,0.0,,479.7,,,,,,,,,,,,,10,,0.1,,Caution
,CLEVELAND POTASH - MINING,,CEN_CPL_MINING,,4133755,FUCHS RENOLIN CLP GEAR OIL,07/06/2022 00:00:00,2022-06-06,2022-06-07,1,1608,Condition satisfactory.,satisfactory,Satisfactory,N/A,,,1.3,2.3,0.3,0.0,0.4,29.0,0.0,0.5,0.0,0.0,0.0,0.0,0.0,0.0,0.0,1.8,335.0,11.0,1.8,0.0,1.5,5.1,,0.0,,445.9,,,,,,,,,,,,,10,,0.1,,Normal
,CLEVELAND POTASH - MINING,,CEN_CPL_MINING,,4133756,FUCHS RENOLIN CLP GEAR OIL,07/06/2022 00:00:00,2022-06-06,2022-06-07,1,1608,Condition satisfactory.,satisfactory,Satisfactory,N/A,,,1.8,2.3,0.2,0.0,0.4,27.0,0.0,0.0,0.0,0.0,0.0,0.0,0.0,0.0,0.0,1.9,326.0,11.0,2.0,0.0,1.6,4.5,,0.0,,442.6,,,,,,,,,,,,,10,,0.1,,Normal
,CLEVELAND POTASH - MINING,,CEN_CPL_MINING,,4133757,FUCHS RENOLIN CLP GEAR OIL,07/06/2022 00:00:00,2022-06-06,2022-06-07,1,1608,Condition satisfactory.,satisfactory,Satisfactory,N/A,,,5.9,9.2,0.9,0.4,1.4,123.0,0.0,0.5,0.0,0.0,1.8,0.1,0.0,0.0,0.0,5.5,299.0,4.3,4.0,0.2,3.0,7.4,,0.0,,466.1,,,,,,,,,,,,,28,,0.1,,Normal
,CLEVELAND POTASH - MINING,,CEN_CPL_MINING,,4133759,FUCHS RENOLIN CLP GEAR OIL,07/06/2022 00:00:00,2022-06-06,2022-06-07,1,1608,Visible debris present. Potassium suggests ingress of environmental contamination. Wear appears satisfactory. Advice : Resample at the next service intervention. ,iron,Wear Metals,Training,,,14.0,6.7,0.4,0.9,0.9,228.0,0.0,0.6,0.0,0.0,2.2,0.1,0.0,0.0,0.0,14.0,337.0,5.8,12.0,1.3,1.6,29.0,,0.0,,464.9,,,,,,,,,,,,,18,,0.1,,Caution
,CLEVELAND POTASH - MINING,,CEN_CPL_MINING,,4133761,FUCHS RENOLIN CLP GEAR OIL,07/06/2022 00:00:00,2022-06-06,2022-06-07,1,1608,Visible debris present. Potassium suggests ingress of environmental contamination. Wear appears satisfactory. Advice : Resample at the next service intervention. ,iron,Wear Metals,Training,,,16.0,6.8,0.4,1.0,1.1,235.0,0.0,0.8,2.8,0.0,2.2,0.1,0.0,0.0,0.0,16.0,308.0,6.2,21.0,1.3,1.6,33.0,,0.0,,443.0,,,,,,,,,,,,,17,,0.1,,Caution
,CLEVELAND POTASH - MINING,,CEN_CPL_MINING,,4133762,FUCHS RENOLIN CLP GEAR OIL,07/06/2022 00:00:00,2022-06-06,2022-06-07,1,1048,Visible debris present. Potassium suggests ingress of environmental contamination. Wear appears satisfactory. Advice : Resample at the next service intervention. ,iron,Wear Metals,Training,,,14.0,6.6,0.3,0.9,0.9,217.0,0.0,0.7,0.0,0.0,2.1,0.1,0.0,0.0,0.0,15.0,305.0,5.8,12.0,1.1,1.6,30.0,,0.0,,469.2,,,,,,,,,,,,,17,,0.1,,Caution
,CLEVELAND POTASH - MINING,,CEN_CPL_MINING,,4133763,FUCHS RENOLIN CLP GEAR OIL,07/06/2022 00:00:00,2022-06-06,2022-06-07,1,1608,Visible debris present. Potassium suggests ingress of environmental contamination. Wear appears satisfactory. Advice : Resample at the next service intervention. ,iron,Wear Metals,Training,,,14.0,6.5,0.3,0.9,0.9,215.0,0.0,0.6,0.1,0.0,2.0,0.1,0.0,0.1,0.0,14.0,299.0,5.8,14.0,1.2,1.6,29.0,,0.0,,470.2,,,,,,,,,,,,,17,,0.1,,Caution
,CLEVELAND POTASH - MINING,,CEN_CPL_MINING,,4133764,FUCHS RENOLIN CLP GEAR OIL,07/06/2022 00:00:00,2022-06-06,2022-06-07,1,1048,Condition satisfactory.,satisfactory,Satisfactory,N/A,,,4.9,5.7,0.6,0.1,1.3,37.0,0.0,0.8,0.0,0.0,0.7,0.1,0.0,0.4,0.0,6.0,300.0,8.1,2.7,0.0,1.6,14.0,,0.0,,483.1,,,,,,,,,,,,,10,,0.1,,Normal
,CLEVELAND POTASH - MINING,,CEN_CPL_MINING,,4133765,FUCHS RENOLIN CLP GEAR OIL,07/06/2022 00:00:00,2022-06-06,2022-06-07,1,1608,Condition satisfactory.,satisfactory,Satisfactory,N/A,,,5.1,13.0,0.6,0.0,1.9,37.0,0.0,0.4,0.0,0.0,0.5,0.3,0.0,1.6,0.0,5.8,315.0,8.7,1.3,0.1,1.6,12.0,,0.0,,474.7,,,,,,,,,,,,,10,,0.1,,Normal
,CLEVELAND POTASH - MINING,,CEN_CPL_MINING,,4133766,FUCHS RENOLIN CLP GEAR OIL,07/06/2022 00:00:00,2022-06-06,2022-06-07,1,1608,Condition satisfactory.,satisfactory,Satisfactory,N/A,,,7.4,1.9,0.4,1.8,0.9,62.0,0.0,0.7,0.0,0.0,0.3,0.1,0.0,0.1,0.0,6.8,305.0,10.0,3.6,0.8,1.5,15.0,,0.0,,453.5,,,,,,,,,,,,,10,,0.1,,Normal
,CLEVELAND POTASH - MINING,,CEN_CPL_MINING,,4133767,FUCHS RENOLIN CLP GEAR OIL,07/06/2022 00:00:00,2022-06-06,2022-06-07,1,1608,Visible debris present. Potassium suggests ingress of environmental contamination. Wear appears satisfactory. Advice : Resample at the next service intervention. ,iron,Wear Metals,Training,,,16.0,1.5,0.3,1.3,2.5,73.0,0.0,1.1,0.0,0.0,0.5,0.1,0.0,0.0,0.0,14.0,313.0,12.0,8.9,1.2,1.7,32.0,,0.0,,485.1,,,,,,,,,,,,,10,,0.1,,Caution
,CLEVELAND POTASH - MINING,,CEN_CPL_MINING,,4133768,FUCHS RENOLIN CLP GEAR OIL,07/06/2022 00:00:00,2022-06-06,2022-06-07,1,,Condition satisfactory.,satisfactory,Satisfactory,N/A,,,13.0,15.0,0.3,1.0,15.0,117.0,0.0,1.6,0.0,0.0,0.7,0.1,0.0,0.7,0.0,7.3,301.0,9.5,0.0,3.4,1.2,15.0,,0.0,,491.8,,,,,,,,,,,,,10,,0.1,,Normal
,CLEVELAND POTASH - MINING,,CEN_CPL_MINING,,4133769,FUCHS RENOLIN CLP GEAR OIL,07/06/2022 00:00:00,2022-06-06,2022-06-07,1,,Condition satisfactory.,satisfactory,Satisfactory,N/A,,,11.0,8.2,0.3,0.9,5.7,115.0,0.0,1.1,0.0,0.0,0.4,0.1,0.0,0.2,0.0,5.7,326.0,9.9,0.3,2.0,1.3,13.0,,0.0,,494.2,,,,,,,,,,,,,10,,0.1,,Normal
,CLEVELAND POTASH - MINING,,CEN_CPL_MINING,,4133770,FUCHS RENOLIN CLP GEAR OIL,07/06/2022 00:00:00,2022-06-06,2022-06-07,1,,Condition satisfactory.,satisfactory,Satisfactory,N/A,,,31.0,46.0,0.5,2.4,33.0,243.0,0.0,3.8,0.0,0.0,1.8,0.2,0.0,0.9,0.0,13.0,305.0,8.0,3.1,9.4,1.3,22.0,,0.0,,484.8,,,,,,,,,,,,,20,,0.1,,Normal
,CLEVELAND POTASH - MINING,,CEN_CPL_MINING,,4133772,FUCHS RENOLIN CLP GEAR OIL,07/06/2022 00:00:00,2022-06-06,2022-06-07,1,,Visible debris present. The level of Copper suggests wear of bearing; bush or bearing cage type material. Nickel usually an alloy element such as in steel bearings or shafts. Advice : Change oil if not changed when sampled.,copper,Wear Metals,Training,,,45.0,16.0,0.3,2.4,49.0,231.0,0.0,5.2,0.0,0.0,1.8,0.1,0.0,1.8,0.0,13.0,293.0,6.7,12.0,13.0,1.3,22.0,,0.0,,471.8,,,,,,,,,,,,,32,,0.1,,Serious
,CLEVELAND POTASH - MINING,,CEN_CPL_MINING,,4133758,FUCHS RENOLIN CLP GEAR OIL,08/06/2022 00:00:00,2022-06-06,2022-06-08,2,1608,Condition satisfactory.,satisfactory,Satisfactory,N/A,,,6.6,11.0,1.2,0.5,1.4,132.0,0.0,0.5,0.1,0.0,1.9,0.2,0.0,0.0,0.0,6.5,298.0,4.5,6.0,0.3,3.5,10.0,,0.0,,464.8,,,,,,,,,,,,,27,,0.1,,Normal
,CLEVELAND POTASH - MINING,,CEN_CPL_MINING,,1609046,FUCHS RENOLIN CLP GEAR OIL,14/06/2022 00:00:00,2022-06-10,2022-06-14,4,1486,Condition satisfactory.,satisfactory,Satisfactory,N/A,,,0.0,1.5,0.3,0.7,0.6,81.0,1.2,0.0,0.3,0.0,0.8,0.0,0.0,0.0,13.0,1.1,238.0,8.8,5.5,0.9,0.8,2.0,,0.0,,472.0,,,,,,,,,,,,,10,,0.1,,Normal
,CLEVELAND POTASH - MINING,,CEN_CPL_MINING,,1609047,FUCHS RENOLIN CLP GEAR OIL,14/06/2022 00:00:00,2022-06-10,2022-06-14,4,1486,Condition satisfactory.,satisfactory,Satisfactory,N/A,,,0.0,1.8,0.2,0.8,0.7,94.0,0.6,0.8,0.1,0.0,0.9,0.0,0.0,0.1,11.0,1.9,290.0,10.0,6.0,1.1,0.9,2.8,,0.1,,474.3,,,,,,,,,,,,,10,,0.1,,Normal
,CLEVELAND POTASH - MINING,,CEN_CPL_MINING,,1609048,FUCHS RENOLIN CLP GEAR OIL,14/06/2022 00:00:00,2022-06-10,2022-06-14,4,1486,Condition satisfactory.,satisfactory,Satisfactory,N/A,,,4.5,3.1,0.6,1.0,1.7,150.0,0.3,1.8,0.6,0.0,1.9,0.1,0.0,0.1,23.0,6.6,295.0,7.9,9.2,0.9,2.2,8.2,,0.1,,467.5,,,,,,,,,,,,,21,,0.1,,Normal
,CLEVELAND POTASH - MINING,,CEN_CPL_MINING,,1609049,FUCHS RENOLIN CLP GEAR OIL,14/06/2022 00:00:00,2022-06-10,2022-06-14,4,1486,Condition satisfactory.,satisfactory,Satisfactory,N/A,,,3.2,2.6,0.5,1.0,0.7,145.0,0.0,0.0,0.0,0.0,1.9,0.1,0.0,0.2,26.0,5.8,310.0,9.2,9.9,0.9,2.9,8.0,,0.1,,476.4,,,,,,,,,,,,,20,,0.1,,Normal
,CLEVELAND POTASH - MINING,,CEN_CPL_MINING,,1609050,FUCHS RENOLIN CLP GEAR OIL,14/06/2022 00:00:00,2022-06-10,2022-06-14,4,1456,Condition satisfactory.,satisfactory,Satisfactory,N/A,,,0.0,2.6,0.0,0.1,0.1,6.4,1.5,0.9,0.0,0.0,0.1,0.0,0.0,0.0,8.6,2.2,278.0,5.8,4.5,0.2,0.1,2.3,,0.1,,465.5,,,,,,,,,,,,,10,,0.1,,Normal
,CLEVELAND POTASH - MINING,,CEN_CPL_MINING,,1609051,FUCHS RENOLIN CLP GEAR OIL,14/06/2022 00:00:00,2022-06-10,2022-06-14,4,248,Condition satisfactory.,satisfactory,Satisfactory,N/A,,,0.0,1.4,0.1,0.2,0.3,31.0,0.7,2.2,0.2,0.0,0.3,0.0,0.0,0.0,6.8,1.2,313.0,5.7,4.9,0.7,0.1,1.6,,0.1,,455.4,,,,,,,,,,,,,10,,0.1,,Normal
,CLEVELAND POTASH - MINING,,CEN_CPL_MINING,,1609052,FUCHS RENOLIN CLP GEAR OIL,14/06/2022 00:00:00,2022-06-10,2022-06-14,4,1450,Condition satisfactory.,satisfactory,Satisfactory,N/A,,,8.8,6.3,0.2,0.4,0.2,56.0,1.2,0.0,0.4,0.0,0.7,0.1,0.0,0.0,42.0,14.0,278.0,5.8,7.9,0.8,0.2,19.0,,0.1,,454.8,,,,,,,,,,,,,23,,0.1,,Normal
,CLEVELAND POTASH - MINING,,CEN_CPL_MINING,,1609053,FUCHS RENOLIN CLP GEAR OIL,14/06/2022 00:00:00,2022-06-10,2022-06-14,4,1450,Condition satisfactory.,satisfactory,Satisfactory,N/A,,,0.0,1.3,0.2,0.1,0.6,19.0,0.0,1.0,0.0,0.0,0.2,0.0,0.0,0.0,8.4,1.3,311.0,6.7,4.5,0.5,0.1,0.6,,0.1,,464.6,,,,,,,,,,,,,10,,0.1,,Normal
,CLEVELAND POTASH - MINING,,CEN_CPL_MINING,,1609054,FUCHS RENOLIN CLP GEAR OIL,14/06/2022 00:00:00,2022-06-10,2022-06-14,4,1456,Condition satisfactory.,satisfactory,Satisfactory,N/A,,,0.0,6.0,0.2,0.3,0.7,22.0,1.5,0.8,0.3,0.0,0.2,0.0,0.0,0.1,24.0,6.1,234.0,7.5,5.1,0.7,0.1,8.7,,0.1,,458.7,,,,,,,,,,,,,10,,0.1,,Normal
,CLEVELAND POTASH - MINING,,CEN_CPL_MINING,,1609055,FUCHS RENOLIN CLP GEAR OIL,14/06/2022 00:00:00,2022-06-10,2022-06-14,4,1456,Condition satisfactory.,satisfactory,Satisfactory,N/A,,,0.0,3.7,0.0,0.6,2.1,47.0,1.6,0.7,0.0,0.0,0.4,0.0,0.0,0.2,20.0,3.9,300.0,12.0,9.0,0.9,0.2,5.7,,0.0,,458.3,,,,,,,,,,,,,10,,0.1,,Normal
,CLEVELAND POTASH - MINING,,CEN_CPL_MINING,,1609056,FUCHS RENOLIN CLP GEAR OIL,14/06/2022 00:00:00,2022-06-10,2022-06-14,4,864,The level of Copper suggests wear of bearing; bush or bearing cage type material. Nickel usually an alloy element such as in steel bearings or shafts. Advice : Change oil if not changed when sampled.,copper,Wear Metals,Training,,,0.5,20.0,0.1,1.6,51.0,171.0,1.9,5.3,0.7,0.0,1.2,0.1,0.0,0.5,14.0,3.5,284.0,6.0,11.0,11.0,0.1,4.8,,0.1,,483.6,,,,,,,,,,,,,27,,0.1,,Serious
,CLEVELAND POTASH - MINING,,CEN_CPL_MINING,,1609057,FUCHS RENOLIN CLP GEAR OIL,14/06/2022 00:00:00,2022-06-10,2022-06-14,4,248,Condition satisfactory.,satisfactory,Satisfactory,N/A,,,2.7,7.1,0.3,1.3,38.0,103.0,2.4,4.0,0.2,0.0,0.8,0.4,0.1,2.0,26.0,5.8,303.0,7.7,13.0,8.9,0.1,7.6,,0.1,,481.0,,,,,,,,,,,,,14,,0.1,,Normal
,CLEVELAND POTASH - MINING,,CEN_CPL_MINING,,1609058,FUCHS RENOLIN CLP GEAR OIL,14/06/2022 00:00:00,2022-06-10,2022-06-14,4,1450,Condition satisfactory.,satisfactory,Satisfactory,N/A,,,0.0,3.3,0.1,0.3,1.4,45.0,1.0,0.0,0.8,0.0,0.5,0.0,0.0,0.2,24.0,5.8,198.0,6.2,15.0,0.3,0.3,9.1,,0.1,,484.7,,,,,,,,,,,,,10,,0.1,,Normal
,CLEVELAND POTASH - MINING,,CEN_CPL_MINING,,1609059,FUCHS RENOLIN CLP GEAR OIL,14/06/2022 00:00:00,2022-06-10,2022-06-14,4,1456,Condition satisfactory.,satisfactory,Satisfactory,N/A,,,0.0,2.3,0.9,0.7,1.3,69.0,1.4,0.0,1.7,0.0,1.2,1.0,0.0,0.2,28.0,8.2,316.0,9.4,12.0,1.3,0.3,11.0,,0.0,,469.5,,,,,,,,,,,,,10,,0.1,,Normal
,CLEVELAND POTASH - MINING,,CEN_CPL_MINING,,1609060,FUCHS RENOLIN CLP GEAR OIL,14/06/2022 00:00:00,2022-06-10,2022-06-14,4,248,Potassium consistent with Clay/Potash ingress. Since no abnormal wear; contamination may have occured at sampling. Advice : Resample at the next service intervention.,potassium,Contamination,Appraisal,,,12.0,1.7,0.0,0.2,0.2,15.0,0.9,1.0,0.9,0.0,0.1,0.0,0.0,0.0,93.0,26.0,307.0,8.4,5.9,0.3,0.2,46.0,,0.1,,469.7,,,,,,,,,,,,,10,,0.1,,Serious
,CLEVELAND POTASH - MINING,,CEN_CPL_MINING,,1609061,FUCHS RENOLIN CLP GEAR OIL,14/06/2022 00:00:00,2022-06-10,2022-06-14,4,1456,Potassium consistent with Clay/Potash ingress. Since no abnormal wear; contamination may have occured at sampling. Advice : Resample at the next service intervention.,potassium,Contamination,Appraisal,,,15.0,2.3,0.0,0.4,0.3,24.0,1.9,0.7,0.5,0.0,0.3,0.0,0.0,0.2,131.0,35.0,265.0,8.5,10.0,0.6,0.4,66.0,,0.1,,472.2,,,,,,,,,,,,,10,,0.1,,Serious
,CLEVELAND POTASH - MINING,,CEN_CPL_MINING,,1543437,FUCHS RENOLIN CLP GEAR OIL,21/06/2022 00:00:00,2022-06-17,2022-06-21,4,330,Condition satisfactory.,satisfactory,Satisfactory,N/A,,,19.0,2.2,0.3,0.7,2.3,119.0,0.0,0.4,0.4,0.0,1.2,0.1,0.1,0.2,3.2,0.3,326.0,10.0,3.0,0.6,0.2,0.8,,0.0,,442.0,,,,,,,,,,,,,10,,0.1,,Normal
,CLEVELAND POTASH - MINING,,CEN_CPL_MINING,,1543440,FUCHS RENOLIN CLP GEAR OIL,21/06/2022 00:00:00,2022-06-17,2022-06-21,4,336,Condition satisfactory.,satisfactory,Satisfactory,N/A,,,23.0,2.1,0.2,0.9,1.4,162.0,0.0,0.0,0.3,0.0,2.2,0.1,0.1,0.1,4.3,0.5,310.0,7.1,3.1,0.7,0.4,0.4,,0.0,,472.3,,,,,,,,,,,,,11,,0.1,,Normal
,CLEVELAND POTASH - MINING,,CEN_CPL_MINING,,1543442,FUCHS RENOLIN CLP GEAR OIL,21/06/2022 00:00:00,2022-06-17,2022-06-21,4,336,Condition satisfactory.,satisfactory,Satisfactory,N/A,,,48.0,5.6,0.2,0.6,2.0,156.0,0.1,0.0,0.2,0.0,1.3,0.1,0.1,0.2,5.8,1.0,318.0,8.9,19.0,0.9,0.8,1.0,,0.0,,469.5,,,,,,,,,,,,,10,,0.1,,Normal
,CLEVELAND POTASH - MINING,,CEN_CPL_MINING,,1543443,FUCHS RENOLIN CLP GEAR OIL,21/06/2022 00:00:00,2022-06-17,2022-06-21,4,336,Condition satisfactory.,satisfactory,Satisfactory,N/A,,,49.0,1.9,0.0,0.5,0.5,70.0,0.0,0.0,0.3,0.0,0.7,0.0,0.0,0.1,5.5,2.5,317.0,8.5,7.5,1.3,0.8,3.4,,0.0,,453.6,,,,,,,,,,,,,10,,0.1,,Normal
,CLEVELAND POTASH - MINING,,CEN_CPL_MINING,,1543444,FUCHS RENOLIN CLP GEAR OIL,21/06/2022 00:00:00,2022-06-17,2022-06-21,4,336,Visible debris present. Sodium suggests possible environmental contamination or contamination with a sodium based product. Advice : Resample at recommended sampling interval to follow trends.,iron,Wear Metals,Training,,,64.0,3.9,0.2,0.4,1.3,121.0,0.0,0.4,0.3,0.0,2.4,0.0,0.0,0.0,7.0,2.0,294.0,4.2,17.0,0.9,0.5,1.0,,0.0,,470.6,,,,,,,,,,,,,18,,0.1,,Caution
,CLEVELAND POTASH - MINING,,CEN_CPL_MINING,,1543446,FUCHS RENOLIN CLP GEAR OIL,21/06/2022 00:00:00,2022-06-17,2022-06-21,4,336,Sodium suggests possible environmental contamination or contamination with a sodium based product. Advice : Resample at recommended sampling interval to follow trends.,iron,Wear Metals,Training,,,77.0,4.9,0.5,1.0,3.4,114.0,0.0,0.0,0.2,0.0,1.2,0.2,0.1,0.2,9.1,1.3,341.0,10.0,7.9,1.4,0.1,1.8,,0.0,,490.5,,,,,,,,,,,,,20,,0.1,,Caution
,CLEVELAND POTASH - MINING,,CEN_CPL_MINING,,1543447,FUCHS RENOLIN CLP GEAR OIL,21/06/2022 00:00:00,2022-06-17,2022-06-21,4,336,Condition satisfactory.,satisfactory,Satisfactory,N/A,,,33.0,7.8,1.5,0.8,1.9,67.0,0.2,0.0,0.5,0.0,0.5,0.0,0.0,0.0,6.8,2.3,318.0,10.0,32.0,1.2,1.3,2.9,,0.0,,469.5,,,,,,,,,,,,,18,,0.1,,Normal
,CLEVELAND POTASH - MINING,,CEN_CPL_MINING,,1543449,FUCHS RENOLIN CLP GEAR OIL,21/06/2022 00:00:00,2022-06-17,2022-06-21,4,336,Condition satisfactory.,satisfactory,Satisfactory,N/A,,,42.0,6.3,0.7,0.9,9.0,77.0,0.0,0.3,0.2,0.0,0.8,0.2,0.0,0.8,9.1,3.7,307.0,7.3,5.1,3.1,0.2,5.0,,0.0,,465.0,,,,,,,,,,,,,10,,0.1,,Normal
,CLEVELAND POTASH - MINING,,CEN_CPL_MINING,,1543450,FUCHS RENOLIN CLP GEAR OIL,21/06/2022 00:00:00,2022-06-17,2022-06-21,4,336,Condition satisfactory.,satisfactory,Satisfactory,N/A,,,41.0,7.4,0.4,0.1,2.3,17.0,0.0,0.4,0.1,0.0,0.3,0.1,0.1,1.3,33.0,2.1,348.0,12.0,14.0,0.5,0.1,3.4,,0.0,,470.0,,,,,,,,,,,,,10,,0.1,,Normal
,CLEVELAND POTASH - MINING,,CEN_CPL_MINING,,1543452,FUCHS RENOLIN CLP GEAR OIL,21/06/2022 00:00:00,2022-06-17,2022-06-21,4,336,Condition satisfactory.,satisfactory,Satisfactory,N/A,,,53.0,2.4,0.2,0.2,0.1,16.0,0.0,0.5,0.0,0.0,0.2,0.0,0.1,0.0,12.0,2.8,343.0,7.8,2.7,0.3,0.1,5.0,,0.0,,452.1,,,,,,,,,,,,,10,,0.1,,Normal
,CLEVELAND POTASH - MINING,,CEN_CPL_MINING,,4192654,FUCHS RENOLIN CLP GEAR OIL,21/06/2022 00:00:00,2022-06-17,2022-06-21,4,336,Condition satisfactory.,satisfactory,Satisfactory,N/A,,,39.0,2.4,0.0,0.1,0.1,11.0,0.0,0.0,0.0,0.0,0.1,0.0,0.0,0.3,8.4,1.5,325.0,9.4,7.0,0.3,0.6,2.8,,0.0,,437.0,,,,,,,,,,,,,10,,0.1,,Normal
,CLEVELAND POTASH - MINING,,CEN_CPL_MINING,,4192657,FUCHS RENOLIN CLP GEAR OIL,21/06/2022 00:00:00,2022-06-17,2022-06-21,4,336,Condition satisfactory.,satisfactory,Satisfactory,N/A,,,35.0,6.7,0.9,2.5,14.0,210.0,0.5,1.5,0.2,0.0,1.3,0.0,0.1,0.1,10.0,3.5,305.0,8.8,14.0,5.9,1.5,5.5,,0.0,,472.8,,,,,,,,,,,,,10,,0.1,,Normal
,CLEVELAND POTASH - MINING,,CEN_CPL_MINING,,1543437,FUCHS RENOLIN CLP GEAR OIL,16/07/2022 00:00:00,2022-07-15,2022-07-16,1,520,Condition satisfactory.,satisfactory,Satisfactory,N/A,,,7.3,1.7,0.1,0.3,1.4,63.0,0.0,0.7,0.1,0.0,0.5,0.1,0.0,0.2,0.0,1.9,310.0,11.0,3.4,0.4,0.1,3.8,,0.0,,453.0,,,,,,,,,,,,,10,,0.1,,Normal
,CLEVELAND POTASH - MINING,,CEN_CPL_MINING,,1543440,FUCHS RENOLIN CLP GEAR OIL,16/07/2022 00:00:00,2022-07-15,2022-07-16,1,520,Condition satisfactory.,satisfactory,Satisfactory,N/A,,,19.0,3.3,0.3,0.7,0.9,98.0,0.0,0.3,0.6,0.0,1.1,0.2,0.0,0.2,0.0,5.0,327.0,8.8,4.8,0.4,0.3,8.8,,0.0,,477.8,,,,,,,,,,,,,10,,0.1,,Normal
,CLEVELAND POTASH - MINING,,CEN_CPL_MINING,,1543442,FUCHS RENOLIN CLP GEAR OIL,16/07/2022 00:00:00,2022-07-15,2022-07-16,1,198,Condition satisfactory.,satisfactory,Satisfactory,N/A,,,1.0,1.2,0.0,0.1,0.1,3.0,0.0,0.5,0.5,0.0,0.1,0.0,0.0,0.5,4.0,0.7,314.0,11.0,6.2,0.0,0.1,0.7,,0.2,,454.8,,,,,,,,,,,,,10,,0.1,,Normal
,CLEVELAND POTASH - MINING,,CEN_CPL_MINING,,1543446,FUCHS RENOLIN CLP GEAR OIL,16/07/2022 00:00:00,2022-07-15,2022-07-16,1,570,Condition satisfactory.,satisfactory,Satisfactory,N/A,,,9.1,16.0,0.5,1.0,5.9,102.0,0.0,0.4,0.6,0.0,0.8,0.5,0.0,0.4,14.0,7.9,344.0,7.4,12.0,2.4,0.0,9.7,,0.0,,461.3,,,,,,,,,,,,,10,,0.1,,Normal
,CLEVELAND POTASH - MINING,,CEN_CPL_MINING,,1543447,FUCHS RENOLIN CLP GEAR OIL,16/07/2022 00:00:00,2022-07-15,2022-07-16,1,570,Condition satisfactory.,satisfactory,Satisfactory,N/A,,,3.8,4.4,1.6,0.9,1.0,75.0,0.1,0.0,1.0,0.0,0.6,0.3,0.0,0.3,0.0,2.3,314.0,11.0,4.6,1.1,0.1,2.7,,0.0,,457.7,,,,,,,,,,,,,27,,0.1,,Normal
,CLEVELAND POTASH - MINING,,CEN_CPL_MINING,,1543449,FUCHS RENOLIN CLP GEAR OIL,16/07/2022 00:00:00,2022-07-15,2022-07-16,1,570,Condition satisfactory.,satisfactory,Satisfactory,N/A,,,11.0,6.7,0.6,0.5,1.3,50.0,0.0,0.0,3.4,0.0,0.6,0.2,0.0,0.6,19.0,2.1,320.0,11.0,6.9,0.8,0.2,4.2,,0.0,,454.5,,,,,,,,,,,,,11,,0.1,,Normal
,CLEVELAND POTASH - MINING,,CEN_CPL_MINING,,1543450,FUCHS RENOLIN CLP GEAR OIL,16/07/2022 00:00:00,2022-07-15,2022-07-16,1,570,Sodium suggests possible environmental contamination or contamination with a sodium based product. Visible debris present. Wear appears satisfactory. Advice : Change fluid and check unit for source of contamination.,iron,Wear Metals,Training,,,95.0,5.8,0.6,0.6,3.1,80.0,0.0,0.0,0.3,0.0,0.9,0.2,0.0,0.1,17.0,6.9,316.0,19.0,8.6,0.6,0.1,20.0,,0.0,,479.8,,,,,,,,,,,,,10,,0.1,,Serious
,CLEVELAND POTASH - MINING,,CEN_CPL_MINING,,1543452,FUCHS RENOLIN CLP GEAR OIL,16/07/2022 00:00:00,2022-07-15,2022-07-16,1,570,Condition satisfactory.,satisfactory,Satisfactory,N/A,,,6.7,4.2,1.0,1.0,2.2,40.0,0.0,0.2,0.3,0.0,0.7,0.2,0.0,0.8,21.0,3.6,957.0,6.8,17.0,0.4,0.1,6.7,,0.0,,471.4,,,,,,,,,,,,,10,,0.1,,Normal
,CLEVELAND POTASH - MINING,,CEN_CPL_MINING,,4192654,FUCHS RENOLIN CLP GEAR OIL,16/07/2022 00:00:00,2022-07-15,2022-07-16,1,570,Visible debris present. Potassium suggests ingress of environmental contamination. Wear appears satisfactory. Advice : Resample at the next service intervention. ,iron,Wear Metals,Training,,,18.0,2.3,0.4,1.0,0.3,54.0,0.0,0.2,0.3,0.0,0.7,0.1,0.0,0.3,36.0,15.0,304.0,13.0,6.5,1.0,0.0,26.0,,0.0,,470.6,,,,,,,,,,,,,13,,0.1,,Caution
,CLEVELAND POTASH - MINING,,CEN_CPL_MINING,,1543443,FUCHS RENOLIN CLP GEAR OIL,18/07/2022 00:00:00,2022-07-15,2022-07-18,3,198,Condition satisfactory.,satisfactory,Satisfactory,N/A,,,16.0,1.8,0.1,0.3,0.3,104.0,0.0,0.0,0.4,0.0,1.0,0.1,0.0,1.0,20.0,8.9,292.0,8.7,4.9,0.6,0.1,16.0,,0.2,,456.5,,,,,,,,,,,,,10,,0.1,,Normal
,CLEVELAND POTASH - MINING,,CEN_CPL_MINING,,1543444,FUCHS RENOLIN CLP GEAR OIL,18/07/2022 00:00:00,2022-07-15,2022-07-18,3,198,Visible debris present. Potassium suggests ingress of environmental contamination. Wear appears satisfactory. Advice : Resample at the next service intervention. ,iron,Wear Metals,Training,,,22.0,2.9,0.4,0.7,0.5,119.0,0.0,0.0,0.9,0.3,1.4,0.3,0.3,0.4,66.0,13.0,296.0,13.0,15.0,0.8,0.3,25.0,,0.2,,451.4,,,,,,,,,,,,,13,,0.1,,Caution
,CLEVELAND POTASH - MINING,,CEN_CPL_MINING,,4192657,FUCHS RENOLIN CLP GEAR OIL,18/07/2022 00:00:00,2022-07-15,2022-07-18,3,570,Visible debris present. The level of Copper suggests wear of bearing; bush or bearing cage type material. The levels of Iron and Nickel are higher than expected and suggest the presence of wear debris from gear or shaft type material. Advice : Change oil if not changed when sampled. Resample at recommended sampling interval to follow trends.,copper,Wear Metals,Training,,,32.0,21.0,4.5,3.4,50.0,353.0,1.2,3.9,3.3,0.0,3.0,0.6,0.1,4.2,9.1,8.2,296.0,7.5,23.0,13.0,0.1,11.0,,0.0,,460.3,,,,,,,,,,,,,37,,0.1,,Serious
,CLEVELAND POTASH - MINING,,CEN_CPL_MINING,,1609046,FUCHS RENOLIN CLP GEAR OIL,25/07/2022 00:00:00,2022-07-22,2022-07-25,3,1792,Condition satisfactory.,satisfactory,Satisfactory,N/A,,,4.2,2.1,0.0,1.1,2.2,176.0,0.4,0.5,0.8,0.0,1.4,0.1,0.1,0.2,13.0,3.0,968.0,7.1,9.4,1.0,1.0,3.6,,0.0,,480.8,,,,,,,,,,,,,10,,0.1,,Normal
,CLEVELAND POTASH - MINING,,CEN_CPL_MINING,,1609047,FUCHS RENOLIN CLP GEAR OIL,25/07/2022 00:00:00,2022-07-22,2022-07-25,3,1792,Condition satisfactory.,satisfactory,Satisfactory,N/A,,,5.0,2.4,0.1,1.5,1.4,249.0,0.3,0.0,1.9,0.0,2.0,0.1,0.1,0.1,16.0,4.6,301.0,10.0,7.6,1.6,1.5,5.7,,0.0,,480.2,,,,,,,,,,,,,10,,0.1,,Normal
,CLEVELAND POTASH - MINING,,CEN_CPL_MINING,,1609048,FUCHS RENOLIN CLP GEAR OIL,25/07/2022 00:00:00,2022-07-22,2022-07-25,3,1792,Condition satisfactory.,satisfactory,Satisfactory,N/A,,,12.0,3.9,0.7,1.5,1.6,209.0,0.4,0.7,1.3,0.0,2.6,0.1,0.1,0.2,44.0,12.0,316.0,8.5,12.0,1.0,4.4,18.0,,0.0,,490.6,,,,,,,,,,,,,16,,0.1,,Normal
,CLEVELAND POTASH - MINING,,CEN_CPL_MINING,,1609049,FUCHS RENOLIN CLP GEAR OIL,25/07/2022 00:00:00,2022-07-22,2022-07-25,3,1792,Condition satisfactory.,satisfactory,Satisfactory,N/A,,,10.0,4.5,0.7,1.4,1.6,217.0,1.6,0.0,1.4,0.0,2.5,0.2,0.1,0.3,44.0,7.5,506.0,8.0,15.0,1.0,3.5,13.0,,0.0,,485.8,,,,,,,,,,,,,10,,0.1,,Normal
,CLEVELAND POTASH - MINING,,CEN_CPL_MINING,,1609050,FUCHS RENOLIN CLP GEAR OIL,25/07/2022 00:00:00,2022-07-22,2022-07-25,3,1792,Condition satisfactory.,satisfactory,Satisfactory,N/A,,,3.4,3.9,0.0,0.1,0.2,18.0,1.0,0.0,0.8,0.0,0.1,0.0,0.0,0.5,9.0,1.1,287.0,6.4,3.8,0.4,0.4,2.6,,0.0,,465.7,,,,,,,,,,,,,10,,0.1,,Normal
,CLEVELAND POTASH - MINING,,CEN_CPL_MINING,,1609051,FUCHS RENOLIN CLP GEAR OIL,25/07/2022 00:00:00,2022-07-22,2022-07-25,3,584,Condition satisfactory.,satisfactory,Satisfactory,N/A,,,2.3,0.9,0.0,0.1,0.2,6.0,0.1,0.0,0.9,0.0,0.1,0.0,0.0,0.1,6.7,1.3,285.0,7.1,4.1,0.2,0.4,1.0,,0.0,,467.1,,,,,,,,,,,,,10,,0.1,,Normal
,CLEVELAND POTASH - MINING,,CEN_CPL_MINING,,1609052,FUCHS RENOLIN CLP GEAR OIL,25/07/2022 00:00:00,2022-07-22,2022-07-25,3,1792,Non-homogenous appearance. Visible free water and debris. Wear appears satisfactory. Advice : Resample at the next service intervention.,water,Contamination,Filtration or oil change,,,28.0,1.6,0.0,0.3,0.4,49.0,0.4,0.0,0.8,0.0,0.6,0.0,0.1,0.1,27.0,13.0,295.0,7.7,7.6,0.5,0.5,16.0,,0.0,,468.7,,,,,,,,,,,,,10,,0.1,,Serious
,CLEVELAND POTASH - MINING,,CEN_CPL_MINING,,1609053,FUCHS RENOLIN CLP GEAR OIL,25/07/2022 00:00:00,2022-07-22,2022-07-25,3,1792,Condition satisfactory.,satisfactory,Satisfactory,N/A,,,9.2,5.5,0.0,0.2,0.6,35.0,0.5,0.0,0.8,0.0,0.4,0.0,0.0,0.1,16.0,6.9,312.0,6.4,6.4,0.2,0.5,7.1,,0.0,,427.2,,,,,,,,,,,,,10,,0.1,,Normal
,CLEVELAND POTASH - MINING,,CEN_CPL_MINING,,1609054,FUCHS RENOLIN CLP GEAR OIL,25/07/2022 00:00:00,2022-07-22,2022-07-25,3,192,Condition satisfactory.,satisfactory,Satisfactory,N/A,,,5.2,8.0,0.4,0.4,1.3,36.0,0.6,0.2,0.8,0.0,0.5,0.4,0.0,1.2,21.0,4.4,292.0,6.4,5.2,0.6,0.5,7.6,,0.1,,464.4,,,,,,,,,,,,,14,,0.1,,Normal
,CLEVELAND POTASH - MINING,,CEN_CPL_MINING,,1609055,FUCHS RENOLIN CLP GEAR OIL,25/07/2022 00:00:00,2022-07-22,2022-07-25,3,192,Condition satisfactory.,satisfactory,Satisfactory,N/A,,,7.6,14.0,0.3,0.4,1.2,35.0,1.1,0.0,0.6,0.0,0.5,0.3,0.0,0.4,19.0,6.2,293.0,7.1,6.2,0.6,0.5,8.3,,0.0,,445.0,,,,,,,,,,,,,16,,0.1,,Normal
,CLEVELAND POTASH - MINING,,CEN_CPL_MINING,,1609057,FUCHS RENOLIN CLP GEAR OIL,25/07/2022 00:00:00,2022-07-22,2022-07-25,3,584,Visible debris present. Water contamination. The Sodium and Potassium level suggests Clay/Potash contamination. Wear appears satisfactory. Advice : Change fluid and check unit for source of contamination. Resample at the next service intervention.,water,Contamination,Filtration or oil change,,,60.0,17.0,1.5,1.4,25.0,142.0,2.0,2.1,0.5,0.0,2.2,0.7,0.1,3.4,32.0,28.0,332.0,14.0,35.0,5.8,0.4,43.0,,0.0,,405.2,,,,,,,,,,,,,13,,1.3,,Serious
,CLEVELAND POTASH - MINING,,CEN_CPL_MINING,,1609058,FUCHS RENOLIN CLP GEAR OIL,25/07/2022 00:00:00,2022-07-22,2022-07-25,3,1792,Condition satisfactory.,satisfactory,Satisfactory,N/A,,,6.0,4.5,0.2,0.3,1.7,52.0,0.8,0.4,0.8,0.0,0.5,0.0,0.1,0.1,26.0,7.6,294.0,10.0,10.0,0.4,0.3,13.0,,0.0,,459.3,,,,,,,,,,,,,10,,0.1,,Normal
,CLEVELAND POTASH - MINING,,CEN_CPL_MINING,,1609059,FUCHS RENOLIN CLP GEAR OIL,25/07/2022 00:00:00,2022-07-22,2022-07-25,3,1792,Condition satisfactory.,satisfactory,Satisfactory,N/A,,,4.8,2.5,0.5,0.5,1.1,56.0,0.9,0.1,1.0,0.0,0.9,0.7,0.0,0.6,25.0,6.2,293.0,8.6,9.0,0.7,0.6,11.0,,0.0,,475.2,,,,,,,,,,,,,10,,0.1,,Normal
,CLEVELAND POTASH - MINING,,CEN_CPL_MINING,,1609061,FUCHS RENOLIN CLP GEAR OIL,25/07/2022 00:00:00,2022-07-22,2022-07-25,3,192,Visible debris present. Potassium suggests ingress of environmental contamination. Wear appears satisfactory. Advice : Resample at the next service intervention. ,iron,Wear Metals,Training,,,13.0,1.8,0.0,0.2,0.2,9.1,0.9,0.3,0.8,0.0,0.1,0.0,0.1,0.1,68.0,19.0,286.0,8.0,5.7,0.2,0.5,38.0,,0.0,,470.7,,,,,,,,,,,,,10,,0.1,,Caution
,CLEVELAND POTASH - MINING,,CEN_CPL_MINING,,1609060,FUCHS RENOLIN CLP GEAR OIL,26/07/2022 00:00:00,2022-07-22,2022-07-26,4,192,Visible debris present but wear appears satisfactory. Low viscosity noted. Potassium suggests possible environmental contamination or contamination with a potassium based product. Advice : Resample at recommended sampling interval to follow trends.,viscosity,Fluid Condition,Training,,,21.0,2.8,0.0,0.1,0.3,14.0,0.5,1.1,0.6,0.0,0.1,0.0,0.0,0.1,72.0,23.0,288.0,17.0,3.3,0.3,0.3,40.0,,0.0,,336.9,,,,,,,,,,,,,10,,0.1,,Serious
,CLEVELAND POTASH - MINING,,CEN_CPL_MINING,,1609056,FUCHS RENOLIN CLP GEAR OIL,27/07/2022 00:00:00,2022-07-22,2022-07-27,5,192,The analysis indicates the wear rates appear to be at a satisfactory level however visual metallic/metallic-like debris is present. Recommend re-sampling at the next service schedule..,debris,Possible Sample Issue,Training,,,12.0,36.0,1.7,1.4,21.0,144.0,1.0,2.5,0.0,0.0,1.2,0.2,0.1,0.7,29.0,9.8,290.0,7.2,6.1,5.9,0.1,13.0,,0.0,,471.9,,,,,,,,,,,,,29,,0.1,,Serious
,CLEVELAND POTASH - MINING,,CEN_CPL_MINING,,4133775,FUCHS RENOLIN CLP GEAR OIL,05/08/2022 00:00:00,2022-08-04,2022-08-05,1,392,Condition satisfactory.,satisfactory,Satisfactory,N/A,,,2.6,1.3,0.3,0.5,3.6,64.0,0.5,0.0,0.6,0.0,0.5,0.1,0.0,0.5,15.0,0.7,299.0,11.0,8.1,2.9,0.5,1.0,,0.1,,468.5,,,,,,,,,,,,,10,,0.1,,Normal
,CLEVELAND POTASH - MINING,,CEN_CPL_MINING,,4133776,FUCHS RENOLIN CLP GEAR OIL,05/08/2022 00:00:00,2022-08-04,2022-08-05,1,392,Condition satisfactory.,satisfactory,Satisfactory,N/A,,,2.4,1.3,0.3,0.4,4.0,66.0,0.7,0.0,0.5,0.0,0.5,0.1,0.0,0.3,9.0,0.5,316.0,11.0,5.6,3.1,0.4,1.0,,0.0,,465.0,,,,,,,,,,,,,10,,0.1,,Normal
,CLEVELAND POTASH - MINING,,CEN_CPL_MINING,,4133777,FUCHS RENOLIN CLP GEAR OIL,05/08/2022 00:00:00,2022-08-04,2022-08-05,1,392,Condition satisfactory.,satisfactory,Satisfactory,N/A,,,19.0,16.0,3.4,1.7,3.8,235.0,0.0,0.1,1.4,0.0,2.4,1.1,0.1,0.7,47.0,7.3,373.0,8.9,28.0,1.2,13.0,10.0,,0.0,,458.0,,,,,,,,,,,,,20,,0.1,,Normal
,CLEVELAND POTASH - MINING,,CEN_CPL_MINING,,4133778,FUCHS RENOLIN CLP GEAR OIL,05/08/2022 00:00:00,2022-08-04,2022-08-05,1,392,Condition satisfactory.,satisfactory,Satisfactory,N/A,,,18.0,15.0,3.5,1.2,5.2,168.0,0.9,0.6,0.9,0.0,1.9,0.7,0.1,0.6,37.0,5.3,311.0,8.0,23.0,0.9,15.0,7.0,,0.0,,417.7,,,,,,,,,,,,,16,,0.1,,Normal
,CLEVELAND POTASH - MINING,,CEN_CPL_MINING,,4133780,FUCHS RENOLIN CLP GEAR OIL,05/08/2022 00:00:00,2022-08-04,2022-08-05,1,392,Condition satisfactory.,satisfactory,Satisfactory,N/A,,,7.4,1.8,0.0,0.2,1.0,25.0,0.8,0.2,0.4,0.0,0.3,0.0,0.0,0.4,16.0,4.2,295.0,9.8,6.9,0.5,0.2,5.5,,0.2,,433.5,,,,,,,,,,,,,10,,0.1,,Normal
,CLEVELAND POTASH - MINING,,CEN_CPL_MINING,,4133782,FUCHS RENOLIN CLP GEAR OIL,05/08/2022 00:00:00,2022-08-04,2022-08-05,1,392,Condition satisfactory.,satisfactory,Satisfactory,N/A,,,0.6,0.8,0.0,0.0,0.1,5.1,0.6,0.3,0.3,0.0,0.1,0.0,0.0,0.2,8.5,0.4,309.0,7.5,4.9,0.2,0.1,1.2,,0.5,,460.8,,,,,,,,,,,,,10,,0.1,,Normal
,CLEVELAND POTASH - MINING,,CEN_CPL_MINING,,4133783,FUCHS RENOLIN CLP GEAR OIL,05/08/2022 00:00:00,2022-08-04,2022-08-05,1,392,Condition satisfactory.,satisfactory,Satisfactory,N/A,,,0.6,1.1,0.0,0.0,1.0,6.7,1.1,0.2,0.3,0.0,0.1,0.0,0.0,0.3,14.0,0.2,300.0,8.8,6.5,0.3,0.4,0.5,,0.2,,456.0,,,,,,,,,,,,,10,,0.1,,Normal
