Repository: richard-raithel/azure_anomaly

# Azure Anomaly Detection Workflow

## Overview

This project provides a comprehensive workflow for detecting anomalies in datasets using Azure Cognitive Services for Anomaly Detection. The workflow includes scripts for data preprocessing, anomaly detection, visualization, and summarization. It supports both univariate and multivariate anomaly detection.

---

## Features
- **Data Preprocessing**:
  - Normalize and filter raw data (`filter_data.py`, `filter_data_normalize.py`).
  - Extract frequent patterns (`find_frequent.py`).
  - Fetch data from Azure Blob Storage (`get_blob_data.py`).

- **Anomaly Detection**:
  - Univariate anomaly detection (`sample_univariate_detect.py`).

File: data/top_n/FuchsRenolinClpGearOil.csv (part 13 of 17)
3,0.3,0.0,195.0,48.0,194.0,2.1,51.0,0.3,0.2,5.2,,0.0,,482.3,,,,,,,,,,,,,157,0.19,0.1,,Caution
,BRITISH STEEL - SCUNTHORPE,,STEELMAKINGCRANES,,570484,FUCHS RENOLIN CLP GEAR OIL,20/10/2022 00:00:00,2022-10-17,2022-10-20,3,,High Aluminium evident indicating possible bearing/casing wear or Aluminium based grease source. The level of Lead suggests possible wear of a bearing or bush type material. Advice : Resample at the next service intervention. Sample appears unsuitable for ISO code.  ,lead,Wear Metals,Training,,,6.9,60.0,41.0,0.6,0.4,68.0,65.0,0.0,0.4,0.0,8.7,1.5,0.2,0.7,272.0,80.0,280.0,1.8,55.0,0.4,0.0,4.2,,0.0,,468.8,,,,,,,,,,,,,50,0.21,0.1,,Caution
,CLEVELAND POTASH,,CPL_CONVEYORS,,5094728,FUCHS RENOLIN CLP GEAR OIL,07/04/2022 00:00:00,2022-04-06,2022-04-07,1,,Wear appears satisfactory. No significant contamination. Advise monitor at the recommended sampling period.,satisfactory,Satisfactory,N/A,,,20.0,20.0,4.2,0.5,7.8,32.0,0.3,0.0,0.0,3.0,0.4,0.1,0.0,0.5,12.0,3.8,264.0,23.0,11.0,0.1,2.3,14.0,,0.0,,467.4,,,,,,,,,,,,,10,,0.1,,Normal
,CLEVELAND POTASH,,CPL_CONVEYORS,,5174267,FUCHS RENOLIN CLP GEAR OIL,07/04/2022 00:00:00,2022-04-06,2022-04-07,1,,Visible debris present. Potassium suggests ingress of environmental contamination. Wear appears satisfactory. Advice : Resample at the next service intervention. ,iron,Wear Metals,Training,,,26.0,28.0,0.7,0.2,5.5,35.0,0.0,2.3,0.1,0.0,0.3,0.1,0.1,0.6,54.0,16.0,273.0,10.0,12.0,0.6,1.3,33.0,,0.0,8432.0,474.8,,,,,,,,,,,,,10,,0.1,,Caution
,CLEVELAND POTASH - MINING,,CEN_CPL_MINING,,4133784,FUCHS RENOLIN CLP GEAR OIL,05/08/2022 00:00:00,2022-08-04,2022-08-05,1,392,Condition satisfactory.,satisfactory,Satisfactory,N/A,,,5.8,3.8,0.5,1.6,0.7,122.0,0.6,0.5,0.6,0.0,1.1,0.1,0.0,0.6,19.0,2.8,289.0,5.3,18.0,1.6,0.3,2.9,,0.9,,462.8,,,,,,,,,,,,,10,,0.1,,Normal
,CLEVELAND POTASH - MINING,,CEN_CPL_MINING,,4133785,FUCHS RENOLIN CLP GEAR OIL,05/08/2022 00:00:00,2022-08-04,2022-08-05,1,392,Condition satisfactory.,satisfactory,Satisfactory,N/A,,,6.5,4.5,2.4,0.4,2.9,48.0,1.3,0.8,0.6,0.0,1.2,1.9,0.1,0.6,31.0,2.1,338.0,8.6,21.0,0.6,0.6,2.3,,0.0,,445.6,,,,,,,,,,,,,10,,0.1,,Normal
,CLEVELAND POTASH - MINING,,CEN_CPL_MINING,,4133787,FUCHS RENOLIN CLP GEAR OIL,05/08/2022 00:00:00,2022-08-04,2022-08-05,1,392,Condition satisfactory.,satisfactory,Satisfactory,N/A,,,3.8,2.4,0.7,0.8,0.9,39.0,0.7,0.7,0.4,0.0,0.9,0.5,0.0,1.4,20.0,3.0,338.0,8.4,14.0,0.6,0.2,5.4,,0.1,,441.9,,,,,,,,,,,,,10,,0.1,,Normal
,CLEVELAND POTASH - MINING,,CEN_CPL_MINING,,4133788,FUCHS RENOLIN CLP GEAR OIL,05/08/2022 00:00:00,2022-08-04,2022-08-05,1,392,Visible debris present (metal / metal-like particles). Possible sampling problem; advise resample to confirm.,visible ,Possible Sample Issue,Training,,,3.3,4.0,0.6,0.9,1.0,39.0,1.6,0.5,0.4,0.0,0.8,0.2,0.1,1.9,17.0,2.0,315.0,7.5,14.0,0.6,0.3,2.5,,0.1,,445.0,,,,,,,,,,,,,23,,0.1,,Serious
,CLEVELAND POTASH - MINING,,CEN_CPL_MINING,,4133789,FUCHS RENOLIN CLP GEAR OIL,05/08/2022 00:00:00,2022-08-04,2022-08-05,1,392,Condition satisfactory.,satisfactory,Satisfactory,N/A,,,2.6,8.8,1.3,1.2,10.0,89.0,0.7,1.3,0.6,0.0,1.0,0.1,0.0,0.5,15.0,3.4,308.0,9.6,10.0,1.6,0.2,1.5,,0.0,,469.2,,,,,,,,,,,,,20,,0.1,,Normal
,CLEVELAND POTASH - MINING,,CEN_CPL_MINING,,4133790,FUCHS RENOLIN CLP GEAR OIL,05/08/2022 00:00:00,2022-08-04,2022-08-05,1,392,Condition satisfactory.,satisfactory,Satisfactory,N/A,,,9.5,17.0,1.9,2.0,6.8,175.0,0.9,0.9,1.1,0.0,1.6,0.7,0.0,0.8,24.0,8.0,329.0,9.4,16.0,1.6,0.4,4.7,,0.1,,479.3,,,,,,,,,,,,,10,,0.1,,Normal
,CLEVELAND POTASH - MINING,,CEN_CPL_MINING,,4133791,FUCHS RENOLIN CLP GEAR OIL,05/08/2022 00:00:00,2022-08-04,2022-08-05,1,392,Visible debris present. The level of Copper suggests wear of bearing; bush or bearing cage type material. Nickel usually an alloy element such as in steel bearings or shafts. Advice : Change oil if not changed when sampled.,copper,Wear Metals,Training,,,11.0,10.0,0.8,2.2,52.0,209.0,1.3,5.4,0.7,0.0,1.9,0.2,0.1,3.3,15.0,5.3,308.0,6.2,20.0,11.0,0.6,3.7,,0.0,,442.5,,,,,,,,,,,,,17,,0.1,,Serious
,CLEVELAND POTASH - MINING,,CEN_CPL_MINING,,4133792,FUCHS RENOLIN CLP GEAR OIL,08/08/2022 00:00:00,2022-08-04,2022-08-08,4,392,The level of Copper suggests wear of bearing; bush or bearing cage type material. Nickel usually an alloy element such as in steel bearings or shafts. Advice : Change oil if not changed when sampled. Resample at the next service intervention.,copper,Wear Metals,Training,,,15.0,19.0,1.4,2.7,63.0,244.0,1.2,3.9,0.6,0.0,2.3,0.8,0.1,6.8,16.0,9.7,309.0,5.0,35.0,13.0,0.4,6.2,,0.6,,437.2,,,,,,,,,,,,,20,,0.1,,Serious
,CLEVELAND POTASH - MINING,,CEN_CPL_MINING,,4133786,FUCHS RENOLIN CLP GEAR OIL,09/08/2022 00:00:00,2022-08-04,2022-08-09,5,392,Visible debris present (metal / metal-like particles). The level of Iron is higher than expected and suggests wear of gear or shaft type material. Advice : Change oil if not changed when sampled. Check unit for abnormal noise and heat and feedback findings before next sample. Resample at the next service intervention.,iron,Wear Metals,Training,,,7.0,15.0,2.9,2.0,16.0,310.0,0.7,0.7,0.8,0.0,4.1,1.7,0.1,2.6,35.0,8.0,316.0,10.0,19.0,2.5,0.3,7.0,,0.0,,474.6,,,,,,,,,,,,,155,,0.1,,Serious
,CLEVELAND POTASH - MINING,,CEN_CPL_MINING,,1543453,FUCHS RENOLIN CLP GEAR OIL,13/09/2022 00:00:00,2022-09-12,2022-09-13,1,460,Condition satisfactory.,satisfactory,Satisfactory,N/A,,,44.0,2.1,0.4,0.1,0.0,13.0,0.0,0.2,0.0,0.0,0.1,0.1,0.0,0.0,9.7,1.9,322.0,5.8,3.6,0.1,0.2,3.4,,0.0,,456.0,,,,,,,,,,,,,10,,0.1,,Normal
,CLEVELAND POTASH - MINING,,CEN_CPL_MINING,,1543456,FUCHS RENOLIN CLP GEAR OIL,13/09/2022 00:00:00,2022-09-12,2022-09-13,1,460,Condition satisfactory.,satisfactory,Satisfactory,N/A,,,28.0,1.8,0.8,0.9,2.7,166.0,0.0,0.6,0.4,0.0,1.7,0.2,0.1,0.2,13.0,0.9,310.0,6.9,5.4,0.7,0.3,0.5,,0.0,,474.1,,,,,,,,,,,,,10,,0.1,,Normal
,CLEVELAND POTASH - MINING,,CEN_CPL_MINING,,1543457,FUCHS RENOLIN CLP GEAR OIL,13/09/2022 00:00:00,2022-09-12,2022-09-13,1,460,Condition satisfactory.,satisfactory,Satisfactory,N/A,,,30.0,1.9,0.8,0.9,2.7,170.0,0.0,0.4,0.3,0.0,1.8,0.1,0.0,0.2,4.4,0.7,328.0,6.6,3.2,0.5,0.2,0.8,,0.0,,471.9,,,,,,,,,,,,,10,,0.1,,Normal
,CLEVELAND POTASH - MINING,,CEN_CPL_MINING,,1543458,FUCHS RENOLIN CLP GEAR OIL,13/09/2022 00:00:00,2022-09-12,2022-09-13,1,460,Condition satisfactory.,satisfactory,Satisfactory,N/A,,,30.0,2.4,0.9,1.4,2.3,271.0,0.0,0.6,0.4,0.0,3.0,0.1,0.1,0.1,5.1,1.3,333.0,4.9,3.8,1.0,0.3,1.1,,0.0,,483.2,,,,,,,,,,,,,11,,0.1,,Normal
,CLEVELAND POTASH - MINING,,CEN_CPL_MINING,,1543460,FUCHS RENOLIN CLP GEAR OIL,13/09/2022 00:00:00,2022-09-12,2022-09-13,1,460,Condition satisfactory.,satisfactory,Satisfactory,N/A,,,37.0,2.7,0.8,1.4,1.6,261.0,0.0,0.4,0.6,0.0,3.1,0.1,0.1,0.1,5.3,0.9,323.0,5.7,5.0,0.8,0.4,0.7,,0.0,,474.6,,,,,,,,,,,,,14,,0.1,,Normal
,CLEVELAND POTASH - MINING,,CEN_CPL_MINING,,1543462,FUCHS RENOLIN CLP GEAR OIL,13/09/2022 00:00:00,2022-09-12,2022-09-13,1,460,Condition satisfactory.,satisfactory,Satisfactory,N/A,,,0.0,0.5,0.4,0.0,0.0,1.4,0.0,0.2,0.0,0.0,0.0,0.0,0.0,0.0,4.6,0.2,311.0,6.6,3.1,0.0,0.0,0.0,,0.0,,418.1,,,,,,,,,,,,,10,,0.1,,Normal
,CLEVELAND POTASH - MINING,,CEN_CPL_MINING,,1543463,FUCHS RENOLIN CLP GEAR OIL,13/09/2022 00:00:00,2022-09-12,2022-09-13,1,460,Condition satisfactory.,satisfactory,Satisfactory,N/A,,,17.0,2.4,0.8,0.6,1.1,256.0,0.0,0.5,0.0,0.0,5.5,0.0,0.1,0.0,7.1,1.6,287.0,3.5,11.0,1.1,0.0,0.0,,0.0,,457.7,,,,,,,,,,,,,21,,0.1,,Normal
,CLEVELAND POTASH - MINING,,CEN_CPL_MINING,,1543465,FUCHS RENOLIN CLP GEAR OIL,13/09/2022 00:00:00,2022-09-12,2022-09-13,1,460,Condition satisfactory.,satisfactory,Satisfactory,N/A,,,2.7,0.9,0.4,0.1,0.0,20.0,0.0,0.3,0.0,0.0,0.2,0.0,0.0,1.0,4.5,0.7,311.0,6.0,4.3,0.0,0.0,0.0,,0.0,,449.9,,,,,,,,,,,,,10,,0.1,,Normal
,CLEVELAND POTASH - MINING,,CEN_CPL_MINING,,1543467,FUCHS RENOLIN CLP GEAR OIL,13/09/2022 00:00:00,2022-09-12,2022-09-13,1,460,Condition satisfactory.,satisfactory,Satisfactory,N/A,,,45.0,8.8,2.1,1.2,2.7,112.0,0.0,0.5,0.0,0.0,0.8,0.1,0.0,0.0,9.2,2.8,314.0,6.9,31.0,1.9,2.0,3.8,,0.0,,470.9,,,,,,,,,,,,,26,,0.1,,Normal
,CLEVELAND POTASH - MINING,,CEN_CPL_MINING,,1543469,FUCHS RENOLIN CLP GEAR OIL,13/09/2022 00:00:00,2022-09-12,2022-09-13,1,460,Condition satisfactory.,satisfactory,Satisfactory,N/A,,,35.0,6.7,1.6,2.6,13.0,250.0,0.0,1.6,0.0,0.0,1.5,0.0,0.0,0.1,11.0,3.7,292.0,5.3,15.0,5.9,1.7,7.1,,0.0,,464.2,,,,,,,,,,,,,10,,0.1,,Normal
,CLEVELAND POTASH - MINING,,CEN_CPL_MINING,,1543470,FUCHS RENOLIN CLP GEAR OIL,13/09/2022 00:00:00,2022-09-12,2022-09-13,1,460,Condition satisfactory.,satisfactory,Satisfactory,N/A,,,56.0,5.6,0.9,1.2,8.6,107.0,0.0,1.2,0.0,0.0,1.2,0.3,0.0,0.2,12.0,3.7,305.0,4.8,7.3,3.3,0.2,6.0,,0.0,,459.8,,,,,,,,,,,,,10,,0.1,,Normal
,CLEVELAND POTASH - MINING,,CEN_CPL_MINING,,1543471,FUCHS RENOLIN CLP GEAR OIL,13/09/2022 00:00:00,2022-09-12,2022-09-13,1,460,Condition satisfactory.,satisfactory,Satisfactory,N/A,,,38.0,6.2,0.6,0.2,2.0,18.0,0.0,0.5,0.1,0.0,0.3,0.1,0.1,1.4,18.0,1.8,318.0,8.1,7.7,0.1,0.2,3.5,,0.0,,470.0,,,,,,,,,,,,,10,,0.1,,Normal
,CLEVELAND POTASH - MINING,,CEN_CPL_MINING,,1543473,FUCHS RENOLIN CLP GEAR OIL,13/09/2022 00:00:00,2022-09-12,2022-09-13,1,460,Condition satisfactory.,satisfactory,Satisfactory,N/A,,,20.0,1.6,0.5,0.1,0.6,12.0,0.0,0.3,0.1,0.0,0.2,0.2,0.0,1.4,12.0,1.4,334.0,6.5,29.0,0.0,4.2,1.5,,0.0,,454.0,,,,,,,,,,,,,10,,0.1,,Normal
,CLEVELAND POTASH - MINING,,CEN_CPL_MINING,,1543464,FUCHS RENOLIN CLP GEAR OIL,14/09/2022 00:00:00,2022-09-12,2022-09-14,2,460,Condition satisfactory.,satisfactory,Satisfactory,N/A,,,0.6,0.7,0.3,0.0,0.0,3.4,0.0,0.5,0.0,0.0,0.0,0.0,0.0,0.0,4.7,1.0,312.0,5.9,3.6,0.0,0.0,0.1,,0.0,,450.0,,,,,,,,,,,,,10,,0.1,,Normal
,CLEVELAND POTASH - MINING,,CEN_CPL_MINING,,1543468,FUCHS RENOLIN CLP GEAR OIL,14/09/2022 00:00:00,2022-09-12,2022-09-14,2,460,Visible debris present. Sodium suggests possible environmental contamination or contamination with a sodium based product. Wear appears satisfactory. Advice : Resample at the next service intervention.,iron,Wear Metals,Training,,,73.0,4.4,0.9,1.0,3.2,112.0,0.0,0.4,0.0,0.0,1.1,0.2,0.0,0.3,11.0,2.2,330.0,6.4,7.6,1.4,0.1,1.8,,0.0,,485.1,,,,,,,,,,,,,20,,0.1,,Caution
,CLEVELAND POTASH - MINING,,CEN_CPL_MINING,,1543474,FUCHS RENOLIN CLP GEAR OIL,14/09/2022 00:00:00,2022-09-12,2022-09-14,2,460,Visible debris present. Sodium suggests possible environmental contamination or contamination with a sodium based product. Wear appears satisfactory. Advice : Resample at the next service intervention.,iron,Wear Metals,Training,,,72.0,2.6,0.6,0.2,0.1,19.0,0.0,0.8,0.0,0.0,0.2,0.0,0.0,0.1,13.0,3.7,347.0,5.3,2.9,0.2,0.1,6.7,,0.0,,457.9,,,,,,,,,,,,,10,,0.1,,Caution
,CLEVELAND POTASH - MINING,,CEN_CPL_MINING,,1609046,FUCHS RENOLIN CLP GEAR OIL,16/09/2022 00:00:00,2022-09-15,2022-09-16,1,2240,Condition satisfactory.,satisfactory,Satisfactory,N/A,,,2.3,1.1,0.0,0.5,0.6,110.0,0.2,0.0,0.2,0.0,1.3,0.0,0.0,0.1,7.9,1.8,311.0,9.8,3.9,0.7,0.4,2.1,,0.0,,452.5,,,,,,,,,,,,,10,,0.1,,Normal
,CLEVELAND POTASH - MINING,,CEN_CPL_MINING,,1609047,FUCHS RENOLIN CLP GEAR OIL,16/09/2022 00:00:00,2022-09-15,2022-09-16,1,2240,Condition satisfactory.,satisfactory,Satisfactory,N/A,,,2.4,1.2,0.0,0.5,0.6,105.0,0.0,0.3,0.5,0.0,1.2,0.0,0.0,0.1,8.5,1.5,295.0,9.6,6.0,0.7,0.4,1.8,,0.0,,468.5,,,,,,,,,,,,,10,,0.1,,Normal
,CLEVELAND POTASH - MINING,,CEN_CPL_MINING,,1609048,FUCHS RENOLIN CLP GEAR OIL,16/09/2022 00:00:00,2022-09-15,2022-09-16,1,2240,Condition satisfactory.,satisfactory,Satisfactory,N/A,,,3.7,1.1,0.0,0.4,0.3,46.0,0.0,0.0,0.4,0.0,0.5,0.0,0.0,0.1,15.0,3.2,291.0,8.7,8.4,0.4,1.2,5.3,,0.0,,444.4,,,,,,,,,,,,,11,,0.1,,Normal
,CLEVELAND POTASH - MINING,,CEN_CPL_MINING,,1609049,FUCHS RENOLIN CLP GEAR OIL,16/09/2022 00:00:00,2022-09-15,2022-09-16,1,2240,Condition satisfactory.,satisfactory,Satisfactory,N/A,,,1.7,0.6,0.0,0.2,0.2,34.0,0.3,0.0,0.1,0.0,0.4,0.0,0.0,0.0,10.0,2.0,296.0,8.7,3.3,0.2,0.3,1.9,,0.0,,442.7,,,,,,,,,,,,,10,,0.1,,Normal
,CLEVELAND POTASH - MINING,,CEN_CPL_MINING,,1609050,FUCHS RENOLIN CLP GEAR OIL,16/09/2022 00:00:00,2022-09-15,2022-09-16,1,2240,Condition satisfactory.,satisfactory,Satisfactory,N/A,,,0.0,1.2,0.6,0.3,0.5,4.5,0.7,0.1,0.4,0.1,0.3,0.2,0.2,0.9,47.0,2.2,330.0,12.0,15.0,0.0,0.2,0.7,,0.2,,428.3,,,,,,,,,,,,,10,,0.1,,Normal
,CLEVELAND POTASH - MINING,,CEN_CPL_MINING,,1609052,FUCHS RENOLIN CLP GEAR OIL,16/09/2022 00:00:00,2022-09-15,2022-09-16,1,272,Condition satisfactory.,satisfactory,Satisfactory,N/A,,,5.4,2.9,0.0,0.1,0.2,20.0,0.3,0.0,0.1,0.0,0.2,0.0,0.0,0.1,23.0,3.2,291.0,7.9,9.5,0.2,0.2,4.4,,0.0,,416.8,,,,,,,,,,,,,10,,0.1,,Normal
,CLEVELAND POTASH - MINING,,CEN_CPL_MINING,,1609053,FUCHS RENOLIN CLP GEAR OIL,16/09/2022 00:00:00,2022-09-15,2022-09-16,1,2240,Condition satisfactory.,satisfactory,Satisfactory,N/A,,,0.0,0.3,0.2,0.0,0.0,2.7,0.0,0.1,0.0,0.0,0.0,0.0,0.0,0.1,4.1,0.6,308.0,7.9,1.2,0.0,0.0,0.4,,0.0,,456.3,,,,,,,,,,,,,10,,0.1,,Normal
,CLEVELAND POTASH - MINING,,CEN_CPL_MINING,,1609054,FUCHS RENOLIN CLP GEAR OIL,16/09/2022 00:00:00,2022-09-15,2022-09-16,1,640,Condition satisfactory.,satisfactory,Satisfactory,N/A,,,2.1,4.4,0.8,0.5,0.6,33.0,0.1,0.3,0.0,0.0,0.4,0.3,0.0,0.7,57.0,4.7,334.0,8.9,31.0,0.3,0.1,7.8,,0.0,,393.0,,,,,,,,,,,,,11,,0.1,,Normal
,CLEVELAND POTASH - MINING,,CEN_CPL_MINING,,1609055,FUCHS RENOLIN CLP GEAR OIL,16/09/2022 00:00:00,2022-09-15,2022-09-16,1,640,Condition satisfactory.,satisfactory,Satisfactory,N/A,,,6.8,13.0,0.4,0.9,12.0,73.0,0.2,0.8,0.6,0.0,0.7,0.2,0.0,0.4,19.0,5.2,312.0,8.3,7.3,2.8,0.1,7.2,,0.0,,461.3,,,,,,,,,,,,,17,,0.1,,Normal
,CLEVELAND POTASH - MINING,,CEN_CPL_MINING,,1609057,FUCHS RENOLIN CLP GEAR OIL,16/09/2022 00:00:00,2022-09-15,2022-09-16,1,272,Water level serious. The Sodium and Potassium level suggests Clay/Potash contamination. Wear appears satisfactory. Advice : Change fluid and check unit for source of contamination. Resample at the next service intervention. ,water,Contamination,Filtration or oil change,,,63.0,8.7,0.9,1.2,12.0,144.0,0.0,1.5,0.0,0.0,1.8,0.4,0.1,1.2,20.0,31.0,356.0,22.0,27.0,4.0,0.1,61.0,,0.0,,409.6,,,,,,,,,,,,,10,,1.1,,Serious
,CLEVELAND POTASH - MINING,,CEN_CPL_MINING,,1609058,FUCHS RENOLIN CLP GEAR OIL,16/09/2022 00:00:00,2022-09-15,2022-09-16,1,2240,Condition satisfactory.,satisfactory,Satisfactory,N/A,,,6.3,4.2,0.2,0.3,1.5,44.0,0.1,0.0,0.7,0.0,0.6,0.1,0.0,0.2,33.0,8.5,274.0,9.0,8.6,0.4,0.4,15.0,,0.0,,468.4,,,,,,,,,,,,,10,,0.1,,Normal
,CLEVELAND POTASH - MINING,,CEN_CPL_MINING,,1609059,FUCHS RENOLIN CLP GEAR OIL,16/09/2022 00:00:00,2022-09-15,2022-09-16,1,2240,Condition satisfactory.,satisfactory,Satisfactory,N/A,,,6.0,2.0,0.7,0.6,1.2,61.0,0.2,0.0,0.6,0.0,1.0,0.7,0.0,0.3,34.0,8.8,297.0,8.9,9.0,0.9,0.4,16.0,,0.0,,440.4,,,,,,,,,,,,,10,,0.1,,Normal
,CLEVELAND POTASH - MINING,,CEN_CPL_MINING,,1609061,FUCHS RENOLIN CLP GEAR OIL,16/09/2022 00:00:00,2022-09-15,2022-09-16,1,272,Condition satisfactory.,satisfactory,Satisfactory,N/A,,,3.2,0.9,0.4,0.1,0.0,5.4,0.0,0.0,0.0,0.0,0.0,0.2,0.0,0.1,29.0,8.6,356.0,8.2,74.0,0.0,9.1,16.0,,0.0,,480.9,,,,,,,,,,,,,10,,0.1,,Normal
,CLEVELAND POTASH - MINING,,CEN_CPL_MINING,,1609051,FUCHS RENOLIN CLP GEAR OIL,20/09/2022 00:00:00,2022-09-15,2022-09-20,5,1032,Low viscosity noted. Visible debris present. Potassium consistent with Clay/Potash ingress. Wear appears satisfactory. Advice : Change fluid and check unit for source of contamination. Re-confirm lubricant required / in use and system sampled and feedback if different to that stated on report.,viscosity,Fluid Condition,Training,,,55.0,3.0,0.2,0.8,0.7,165.0,0.5,0.0,0.4,0.0,2.0,0.0,0.1,0.1,154.0,45.0,288.0,8.2,18.0,1.2,0.2,75.0,,0.0,,369.1,,,,,,,,,,,,,44,,0.1,,Serious
,CLEVELAND POTASH - MINING,,CEN_CPL_MINING,,1609056,FUCHS RENOLIN CLP GEAR OIL,20/09/2022 00:00:00,2022-09-15,2022-09-20,5,272,The analysis indicates the wear rates appear to be at a satisfactory level however visual metallic/metallic-like debris is present. Recommend re-sampling at the next service schedule.,debris,Possible Sample Issue,Training,,,7.8,13.0,0.6,0.5,0.7,43.0,0.0,0.0,0.2,0.0,0.6,0.2,0.0,0.3,22.0,6.7,287.0,8.0,5.5,0.5,0.3,10.0,,0.0,,462.2,,,,,,,,,,,,,11,,0.1,,Serious
,CLEVELAND POTASH - MINING,,CEN_CPL_MINING,,1609060,FUCHS RENOLIN CLP GEAR OIL,22/09/2022 00:00:00,2022-09-15,2022-09-22,7,640,No viscosity test due to thickened oil. Visible debris present. Wear appears satisfactory. Advice : Resample at the next service intervention. Elemental results represent a 5% dilution.,viscosity,Fluid Condition,Training,,,3.0,0.6,0.2,0.0,0.1,1.7,0.3,0.4,0.5,0.0,0.0,0.3,0.0,0.1,11.0,1.6,32.0,0.8,85.0,0.0,13.0,2.8,,0.1,,,,,,,,,,,,,,,16,,0.1,,Caution
,CLEVELAND POTASH - MINING,,CEN_CPL_MINING,,4133785,FUCHS RENOLIN CLP GEAR OIL,24/09/2022 00:00:00,2022-09-23,2022-09-24,1,792,Condition satisfactory.,satisfactory,Satisfactory,N/A,,,4.1,5.0,2.8,0.4,2.6,61.0,0.0,0.2,0.2,0.0,1.4,2.6,0.0,0.8,6.6,3.5,346.0,7.7,6.9,0.2,0.5,3.3,,0.0,,458.1,,,,,,,,,,,,,10,,0.1,,Normal
,CLEVELAND POTASH - MINING,,CEN_CPL_MINING,,4133786,FUCHS RENOLIN CLP GEAR OIL,24/09/2022 00:00:00,2022-09-23,2022-09-24,1,288,Condition satisfactory.,satisfactory,Satisfactory,N/A,,,2.2,3.5,1.0,1.0,5.1,134.0,0.0,0.1,0.3,0.0,1.6,0.5,0.1,1.5,14.0,3.4,293.0,7.8,6.6,0.8,0.0,6.1,,0.0,,472.9,,,,,,,,,,,,,54,,0.1,,Normal
,CLEVELAND POTASH - MINING,,CEN_CPL_MINING,,4133787,FUCHS RENOLIN CLP GEAR OIL,24/09/2022 00:00:00,2022-09-23,2022-09-24,1,792,Condition satisfactory.,satisfactory,Satisfactory,N/A,,,2.7,1.8,1.7,0.9,0.6,44.0,0.0,0.0,0.0,0.0,1.1,0.9,0.1,1.4,21.0,5.5,342.0,7.7,13.0,0.3,0.0,11.0,,0.0,,449.8,,,,,,,,,,,,,10,,0.1,,Normal
,CLEVELAND POTASH - MINING,,CEN_CPL_MINING,,4133790,FUCHS RENOLIN CLP GEAR OIL,24/09/2022 00:00:00,2022-09-23,2022-09-24,1,792,Condition satisfactory.,satisfactory,Satisfactory,N/A,,,5.5,11.0,1.5,2.2,3.0,193.0,0.0,0.4,0.5,0.0,1.6,0.5,0.1,5.3,25.0,8.5,329.0,7.8,12.0,1.3,0.1,10.0,,0.0,,512.4,,,,,,,,,,,,,10,,0.1,,Normal
,CLEVELAND POTASH - MINING,,CEN_CPL_MINING,,4133791,FUCHS RENOLIN CLP GEAR OIL,24/09/2022 00:00:00,2022-09-23,2022-09-24,1,288,Condition satisfactory.,satisfactory,Satisfactory,N/A,,,11.0,2.7,0.7,2.1,21.0,213.0,0.0,2.6,0.1,0.0,1.6,0.1,0.1,1.2,11.0,5.3,331.0,6.8,8.9,6.7,0.0,7.9,,0.0,,477.1,,,,,,,,,,,,,10,,0.1,,Normal
,CLEVELAND POTASH - MINING,,CEN_CPL_MINING,,4133792,FUCHS RENOLIN CLP GEAR OIL,24/09/2022 00:00:00,2022-09-23,2022-09-24,1,288,Condition satisfactory.,satisfactory,Satisfactory,N/A,,,15.0,5.3,0.9,2.7,24.0,267.0,0.0,2.3,0.2,0.0,2.1,0.3,0.1,5.0,15.0,7.3,314.0,5.5,12.0,8.4,0.1,8.7,,0.3,,477.9,,,,,,,,,,,,,19,,0.1,,Normal
,CLEVELAND POTASH - MINING,,CEN_CPL_MINING,,4133775,FUCHS RENOLIN CLP GEAR OIL,26/09/2022 00:00:00,2022-09-23,2022-09-26,3,792,Condition satisfactory.,satisfactory,Satisfactory,N/A,,,5.4,1.8,0.7,0.5,2.1,64.0,0.8,0.0,0.0,0.0,0.5,0.1,0.0,0.5,9.2,1.7,291.0,9.7,6.2,1.8,1.1,3.3,,0.0,,464.7,,,,,,,,,,,,,10,,0.1,,Normal
,CLEVELAND POTASH - MINING,,CEN_CPL_MINING,,4133776,FUCHS RENOLIN CLP GEAR OIL,26/09/2022 00:00:00,2022-09-23,2022-09-26,3,792,Condition satisfactory.,satisfactory,Satisfactory,N/A,,,5.5,1.7,0.6,0.5,2.0,64.0,0.2,0.0,0.0,0.0,0.5,0.1,0.0,0.6,9.2,1.8,296.0,9.9,5.5,1.8,1.0,3.1,,0.0,,464.4,,,,,,,,,,,,,10,,0.1,,Normal
,CLEVELAND POTASH - MINING,,CEN_CPL_MINING,,4133777,FUCHS RENOLIN CLP GEAR OIL,26/09/2022 00:00:00,2022-09-23,2022-09-26,3,792,Visible debris present. The level of Iron is higher than expected and suggests wear of gear or shaft type material. Advice : Resample at the next service intervention.,iron,Wear Metals,Training,,,18.0,18.0,3.8,2.6,4.0,316.0,0.1,0.0,1.7,0.0,3.2,1.2,0.2,0.6,50.0,8.8,318.0,7.2,23.0,1.3,15.0,12.0,,0.0,,448.1,,,,,,,,,,,,,24,,0.1,,Caution
,CLEVELAND POTASH - MINING,,CEN_CPL_MINING,,4133778,FUCHS RENOLIN CLP GEAR OIL,26/09/2022 00:00:00,2022-09-23,2022-09-26,3,792,Condition satisfactory.,satisfactory,Satisfactory,N/A,,,16.0,21.0,4.4,2.4,4.0,258.0,0.3,0.1,1.3,0.0,2.8,1.0,0.1,0.6,44.0,7.0,300.0,6.9,20.0,1.1,11.0,9.5,,0.0,,458.3,,,,,,,,,,,,,18,,0.1,,Normal
,CLEVELAND POTASH - MINING,,CEN_CPL_MINING,,4133780,FUCHS RENOLIN CLP GEAR OIL,26/09/2022 00:00:00,2022-09-23,2022-09-26,3,792,Condition satisfactory.,satisfactory,Satisfactory,N/A,,,2.8,0.0,0.0,0.0,0.0,1.9,0.4,0.0,0.0,0.0,0.0,0.0,0.0,0.2,5.8,0.6,290.0,7.6,2.3,0.0,0.1,1.5,,0.3,,465.9,,,,,,,,,,,,,10,,0.1,,Normal
,CLEVELAND POTASH - MINING,,CEN_CPL_MINING,,4133782,FUCHS RENOLIN CLP GEAR OIL,26/09/2022 00:00:00,2022-09-23,2022-09-26,3,792,Condition satisfactory.,satisfactory,Satisfactory,N/A,,,9.5,0.3,0.1,0.2,0.1,62.0,0.3,0.0,0.0,0.0,0.7,0.0,0.0,0.4,14.0,4.9,271.0,6.0,4.1,0.3,0.1,7.3,,0.4,,467.0,,,,,,,,,,,,,10,,0.1,,Normal
,CLEVELAND POTASH - MINING,,CEN_CPL_MINING,,4133788,FUCHS RENOLIN CLP GEAR OIL,26/09/2022 00:00:00,2022-09-23,2022-09-26,3,288,Condition satisfactory.,satisfactory,Satisfactory,N/A,,,0.6,1.0,0.5,0.3,0.1,14.0,0.0,0.0,0.0,0.0,0.2,0.0,0.0,0.3,8.6,2.0,316.0,6.4,3.4,0.0,0.0,4.4,,0.0,,456.7,,,,,,,,,,,,,10,,0.1,,Normal
,CLEVELAND POTASH - MINING,,CEN_CPL_MINING,,4133789,FUCHS RENOLIN CLP GEAR OIL,26/09/2022 00:00:00,2022-09-23,2022-09-26,3,792,Condition satisfactory.,satisfactory,Satisfactory,N/A,,,8.0,5.7,0.8,0.9,6.1,72.0,0.8,0.1,3.5,0.0,0.6,0.1,0.0,0.5,21.0,5.4,283.0,8.9,13.0,1.3,0.1,5.8,,0.0,,473.8,,,,,,,,,,,,,10,,0.1,,Normal
,CLEVELAND POTASH - MINING,,CEN_CPL_MINING,,1543437,FUCHS RENOLIN CLP GEAR OIL,03/10/2022 00:00:00,2022-09-30,2022-10-03,3,,Condition satisfactory.,satisfactory,Satisfactory,N/A,,,5.5,2.0,0.2,0.2,1.2,44.0,0.2,0.0,0.4,0.0,0.3,0.0,0.0,0.0,5.0,1.0,311.0,10.0,3.3,0.1,0.1,2.5,,0.0,,472.0,,,,,,,,,,,,,10,,0.1,,Normal
,CLEVELAND POTASH - MINING,,CEN_CPL_MINING,,1543440,FUCHS RENOLIN CLP GEAR OIL,03/10/2022 00:00:00,2022-09-30,2022-10-03,3,150,Condition satisfactory.,satisfactory,Satisfactory,N/A,,,16.0,3.0,0.2,0.6,0.8,90.0,0.2,0.0,0.3,0.0,1.0,0.1,0.0,0.1,6.4,4.8,316.0,8.3,4.5,0.4,0.3,7.5,,0.0,,472.4,,,,,,,,,,,,,10,,0.1,,Normal
,CLEVELAND POTASH - MINING,,CEN_CPL_MINING,,1543442,FUCHS RENOLIN CLP GEAR OIL,03/10/2022 00:00:00,2022-09-30,2022-10-03,3,176,Condition satisfactory.,satisfactory,Satisfactory,N/A,,,5.7,2.4,0.1,0.1,0.2,26.0,0.3,0.0,0.0,0.0,0.3,0.0,0.0,0.0,13.0,2.9,308.0,8.4,4.2,0.2,0.2,4.9,,0.0,,442.7,,,,,,,,,,,,,10,,0.1,,Normal
,CLEVELAND POTASH - MINING,,CEN_CPL_MINING,,1543443,FUCHS RENOLIN CLP GEAR OIL,03/10/2022 00:00:00,2022-09-30,2022-10-03,3,110,Condition satisfactory.,satisfactory,Satisfactory,N/A,,,2.2,1.1,0.0,0.0,0.0,0.7,0.0,0.0,0.0,0.0,0.0,0.0,0.0,0.1,4.9,0.1,316.0,8.7,1.7,0.0,0.0,0.9,,0.0,,454.4,,,,,,,,,,,,,10,,0.1,,Normal
,CLEVELAND POTASH - MINING,,CEN_CPL_MINING,,1543444,FUCHS RENOLIN CLP GEAR OIL,03/10/2022 00:00:00,2022-09-30,2022-10-03,3,176,Condition satisfactory.,satisfactory,Satisfactory,N/A,,,7.3,1.6,0.1,0.1,0.2,55.0,0.1,0.0,0.2,0.0,0.5,0.0,0.0,0.1,19.0,4.5,312.0,8.7,4.3,0.3,0.0,7.7,,0.3,,443.3,,,,,,,,,,,,,10,,0.1,,Normal
,CLEVELAND POTASH - MINING,,CEN_CPL_MINING,,1543446,FUCHS RENOLIN CLP GEAR OIL,03/10/2022 00:00:00,2022-09-30,2022-10-03,3,337,Condition satisfactory.,satisfactory,Satisfactory,N/A,,,8.8,6.4,0.3,0.3,2.7,38.0,0.1,0.5,1.0,0.0,0.5,0.1,0.0,0.4,20.0,2.3,292.0,7.5,14.0,0.7,0.2,2.7,,0.0,,467.2,,,,,,,,,,,,,10,,0.1,,Normal
,CLEVELAND POTASH - MINING,,CEN_CPL_MINING,,1543447,FUCHS RENOLIN CLP GEAR OIL,03/10/2022 00:00:00,2022-09-30,2022-10-03,3,224,Condition satisfactory.,satisfactory,Satisfactory,N/A,,,4.0,4.9,0.7,0.4,1.0,42.0,0.0,0.0,0.7,0.0,0.4,0.1,0.0,0.1,6.5,1.8,313.0,8.7,4.9,0.5,0.0,2.0,,0.0,,460.4,,,,,,,,,,,,,20,,0.1,,Normal
,CLEVELAND POTASH - MINING,,CEN_CPL_MINING,,1543449,FUCHS RENOLIN CLP GEAR OIL,03/10/2022 00:00:00,2022-09-30,2022-10-03,3,156,Condition satisfactory.,satisfactory,Satisfactory,N/A,,,4.3,5.6,0.2,0.3,2.0,39.0,0.0,0.0,0.4,0.0,0.3,0.1,0.0,0.1,5.4,1.8,306.0,5.2,3.3,0.7,0.0,1.5,,0.0,,459.5,,,,,,,,,,,,,10,,0.1,,Normal
,CLEVELAND POTASH - MINING,,CEN_CPL_MINING,,1543450,FUCHS RENOLIN CLP GEAR OIL,03/10/2022 00:00:00,2022-09-30,2022-10-03,3,58,Condition satisfactory.,satisfactory,Satisfactory,N/A,,,27.0,2.7,0.0,0.1,1.1,18.0,0.3,0.0,0.1,0.0,0.3,0.1,0.0,0.1,12.0,2.9,301.0,9.1,6.8,0.2,0.1,6.1,,0.0,,462.5,,,,,,,,,,,,,10,,0.1,,Normal
,CLEVELAND POTASH - MINING,,CEN_CPL_MINING,,1543452,FUCHS RENOLIN CLP GEAR OIL,03/10/2022 00:00:00,2022-09-30,2022-10-03,3,337,Condition satisfactory.,satisfactory,Satisfactory,N/A,,,6.6,4.0,0.6,0.7,0.6,36.0,0.0,0.0,0.0,0.0,0.7,0.1,0.0,0.5,13.0,3.8,287.0,7.3,14.0,0.2,0.0,6.7,,0.0,,476.0,,,,,,,,,,,,,10,,0.1,,Normal
,CLEVELAND POTASH - MINING,,CEN_CPL_MINING,,4192654,FUCHS RENOLIN CLP GEAR OIL,03/10/2022 00:00:00,2022-09-30,2022-10-03,3,58,Condition satisfactory.,satisfactory,Satisfactory,N/A,,,17.0,1.9,0.1,0.2,0.2,19.0,0.0,0.0,0.0,0.0,0.2,0.1,0.0,0.1,37.0,10.0,328.0,8.4,4.9,0.3,0.1,20.0,,0.0,,458.7,,,,,,,,,,,,,10,,0.1,,Normal
,CLEVELAND POTASH - MINING,,CEN_CPL_MINING,,4192657,FUCHS RENOLIN CLP GEAR OIL,03/10/2022 00:00:00,2022-09-30,2022-10-03,3,58,Condition satisfactory.,satisfactory,Satisfactory,N/A,,,20.0,14.0,2.2,1.9,33.0,213.0,0.8,2.0,1.4,0.0,2.0,0.4,0.0,2.6,14.0,5.2,298.0,6.1,17.0,7.7,0.1,6.6,,0.0,,512.4,,,,,,,,,,,,,30,,0.1,,Normal
,CLEVELAND POTASH - MINING,,CEN_CPL_MINING,,4133761,FUCHS RENOLIN CLP GEAR OIL,03/11/2022 00:00:00,2022-11-03,2022-11-03,0,,The level of Iron is higher than expected and suggests wear of gear or shaft type material. Advice : Resample at the next service intervention.,iron,Wear Metals,Training,,,9.7,2.3,0.0,1.0,0.5,286.0,0.3,1.2,0.5,0.0,2.5,0.0,0.1,0.0,33.0,13.0,284.0,5.7,3.3,1.7,0.2,23.0,,0.0,,454.7,,,,,,,,,,,,,12,,0.1,,Caution
,CLEVELAND POTASH - MINING,,CEN_CPL_MINING,,4133762,FUCHS RENOLIN CLP GEAR OIL,03/11/2022 00:00:00,2022-11-03,2022-11-03,0,,Visible debris present. Potassium suggests ingress of environmental contamination. Wear appears satisfactory. Advice : Resample at the next service intervention. ,iron,Wear Metals,Training,,,17.0,1.9,0.0,0.7,0.4,217.0,0.0,0.0,0.4,0.0,2.2,0.0,0.1,0.0,47.0,16.0,304.0,7.8,4.0,1.6,0.1,30.0,,0.0,,462.5,,,,,,,,,,,,,10,,0.1,,Caution
,CLEVELAND POTASH - MINING,,CEN_CPL_MINING,,4133766,FUCHS RENOLIN CLP GEAR OIL,03/11/2022 00:00:00,2022-11-03,2022-11-03,0,,Condition satisfactory.,satisfactory,Satisfactory,N/A,,,10.0,2.5,0.2,3.0,0.9,109.0,0.0,1.0,0.7,0.0,1.0,0.1,0.1,0.2,26.0,8.4,298.0,10.0,9.9,2.1,0.4,16.0,,0.0,,479.0,,,,,,,,,,,,,11,,0.1,,Normal
,CLEVELAND POTASH - MINING,,CEN_CPL_MINING,,4133755,FUCHS RENOLIN CLP GEAR OIL,04/11/2022 00:00:00,2022-11-03,2022-11-04,1,,Condition satisfactory.,satisfactory,Satisfactory,N/A,,,2.3,2.6,0.1,0.4,0.6,44.0,0.3,0.5,0.4,0.0,0.3,0.0,0.0,0.0,4.3,1.7,325.0,12.0,3.8,0.6,0.2,3.0,,0.0,,430.7,,,,,,,,,,,,,10,,0.1,,Normal
,CLEVELAND POTASH - MINING,,CEN_CPL_MINING,,4133756,FUCHS RENOLIN CLP GEAR OIL,04/11/2022 00:00:00,2022-11-03,2022-11-04,1,,Condition satisfactory.,satisfactory,Satisfactory,N/A,,,2.1,2.7,0.1,0.3,0.6,42.0,0.1,1.2,0.3,0.0,0.3,0.0,0.0,0.0,5.8,1.5,300.0,11.0,4.9,0.5,0.2,3.3,,0.0,,431.7,,,,,,,,,,,,,10,,0.1,,Normal
,CLEVELAND POTASH - MINING,,CEN_CPL_MINING,,4133757,FUCHS RENOLIN CLP GEAR OIL,04/11/2022 00:00:00,2022-11-03,2022-11-04,1,,The level of Iron is higher than expected and suggests wear of gear or shaft type material. Advice : Resample at the next service intervention.,iron,Wear Metals,Training,,,13.0,34.0,4.4,1.6,2.7,331.0,0.3,0.6,1.3,0.0,4.0,0.4,0.0,0.4,29.0,11.0,313.0,5.1,15.0,1.2,3.5,14.0,,0.0,,457.6,,,,,,,,,,,,,38,,0.1,,Caution
,CLEVELAND POTASH - MINING,,CEN_CPL_MINING,,4133758,FUCHS RENOLIN CLP GEAR OIL,04/11/2022 00:00:00,2022-11-03,2022-11-04,1,,Condition satisfactory.,satisfactory,Satisfactory,N/A,,,12.0,28.0,3.5,1.4,2.4,270.0,0.3,0.8,0.8,0.0,3.6,0.5,0.0,0.3,25.0,10.0,293.0,4.5,13.0,1.3,3.1,13.0,,0.0,,461.6,,,,,,,,,,,,,39,,0.1,,Normal
,CLEVELAND POTASH - MINING,,CEN_CPL_MINING,,4133759,FUCHS RENOLIN CLP GEAR OIL,04/11/2022 00:00:00,2022-11-03,2022-11-04,1,,Condition satisfactory.,satisfactory,Satisfactory,N/A,,,0.8,0.6,0.0,0.0,0.0,8.0,0.0,0.1,0.1,0.0,0.1,0.0,0.0,0.0,1.7,1.5,294.0,8.2,1.6,0.2,0.1,1.5,,0.0,,468.3,,,,,,,,,,,,,10,,0.1,,Normal
,CLEVELAND POTASH - MINING,,CEN_CPL_MINING,,4133763,FUCHS RENOLIN CLP GEAR OIL,04/11/2022 00:00:00,2022-11-03,2022-11-04,1,,Visible debris present. Potassium suggests ingress of environmental contamination. Wear appears satisfactory. Advice : Resample at the next service intervention. ,iron,Wear Metals,Training,,,9.8,2.2,0.1,0.9,0.5,274.0,0.0,0.0,0.2,0.0,2.3,0.0,0.1,0.0,36.0,16.0,290.0,6.0,3.0,1.7,0.1,25.0,,0.0,,457.8,,,,,,,,,,,,,15,,0.1,,Caution
,CLEVELAND POTASH - MINING,,CEN_CPL_MINING,,4133764,FUCHS RENOLIN CLP GEAR OIL,04/11/2022 00:00:00,2022-11-03,2022-11-04,1,,Condition satisfactory.,satisfactory,Satisfactory,N/A,,,7.2,6.8,0.4,0.5,1.2,55.0,0.0,0.0,0.5,0.0,1.3,0.1,0.1,0.4,23.0,7.7,311.0,8.4,8.0,0.6,0.5,15.0,,0.0,,406.1,,,,,,,,,,,,,10,,0.1,,Normal
,CLEVELAND POTASH - MINING,,CEN_CPL_MINING,,4133765,FUCHS RENOLIN CLP GEAR OIL,04/11/2022 00:00:00,2022-11-03,2022-11-04,1,,Condition satisfactory.,satisfactory,Satisfactory,N/A,,,7.7,20.0,0.5,0.4,1.3,60.0,0.8,0.8,0.5,0.0,1.1,0.4,0.0,2.0,24.0,8.2,312.0,8.6,7.6,0.6,0.3,14.0,,0.0,,441.7,,,,,,,,,,,,,10,,0.1,,Normal
,CLEVELAND POTASH - MINING,,CEN_CPL_MINING,,4133767,FUCHS RENOLIN CLP GEAR OIL,04/11/2022 00:00:00,2022-11-03,2022-11-04,1,,Condition satisfactory.,satisfactory,Satisfactory,N/A,,,7.0,1.1,0.0,0.3,0.5,20.0,0.8,0.0,0.3,0.0,0.2,0.0,0.0,0.0,13.0,4.9,304.0,7.4,5.4,0.5,0.1,9.0,,0.0,,402.8,,,,,,,,,,,,,10,,0.1,,Normal
,CLEVELAND POTASH - MINING,,CEN_CPL_MINING,,4133768,FUCHS RENOLIN CLP GEAR OIL,04/11/2022 00:00:00,2022-11-03,2022-11-04,1,,Condition satisfactory.,satisfactory,Satisfactory,N/A,,,11.0,8.4,0.1,0.7,6.6,75.0,0.6,0.5,0.4,0.0,0.5,0.0,0.0,0.1,15.0,6.4,293.0,10.0,3.0,1.7,0.0,11.0,,0.0,,407.0,,,,,,,,,,,,,10,,0.1,,Normal
,CLEVELAND POTASH - MINING,,CEN_CPL_MINING,,4133772,FUCHS RENOLIN CLP GEAR OIL,04/11/2022 00:00:00,2022-11-03,2022-11-04,1,,The Sodium and Potassium level suggests Clay/Potash contamination. The levels of Iron and Nickel are higher than expected and suggest the presence of wear debris from gear or shaft type material. Advice : Change fluid and check unit for source of contamination.,iron,Wear Metals,Training,,,43.0,16.0,1.4,3.2,36.0,330.0,1.3,4.1,0.7,0.0,2.9,0.3,0.1,0.8,22.0,20.0,327.0,16.0,24.0,10.0,0.1,36.0,,0.0,,424.3,,,,,,,,,,,,,34,,0.1,,Serious
,CLEVELAND POTASH - MINING,,CEN_CPL_MINING,,4133769,FUCHS RENOLIN CLP GEAR OIL,07/11/2022 00:00:00,2022-11-03,2022-11-07,4,,The viscosity is lower than expected for this brand and grade of lubricant and suggests possible contamination with a lubricant of lower viscosity characteristics or that the lubricant in use is different to that specified. No adverse wear is apparent from the use of this lubricant. Advise monitor at the recommended sampling period. Re-confirm lubricant required / in use and system sampled and feedback if different to that stated on report. ,viscosity,Fluid Condition,Training,,,11.0,13.0,1.6,2.4,2.3,141.0,0.2,0.5,0.8,0.0,1.9,0.6,0.1,0.5,26.0,8.5,323.0,9.0,7.6,1.7,0.2,14.0,,0.0,,329.3,,,,,,,,,,,,,23,,0.1,,Serious
,CLEVELAND POTASH - MINING,,CEN_CPL_MINING,,4133770,FUCHS RENOLIN CLP GEAR OIL,07/11/2022 00:00:00,2022-11-03,2022-11-07,4,,Low viscosity noted. Wear appears satisfactory. Advice : Resample at the next service intervention.,viscosity,Fluid Condition,Training,,,22.0,23.0,0.1,2.1,20.0,215.0,1.5,0.4,0.5,0.0,1.4,0.1,0.0,0.1,15.0,9.8,303.0,7.6,6.8,5.7,0.2,14.0,,0.0,,382.7,,,,,,,,,,,,,17,,0.1,,Caution
,CLEVELAND POTASH - MINING,,CEN_CPL_MINING,,1609046,FUCHS RENOLIN CLP GEAR OIL,16/11/2022 00:00:00,2022-11-15,2022-11-16,1,2704,Condition satisfactory.,satisfactory,Satisfactory,N/A,,,0.2,3.6,0.3,1.1,0.9,137.0,0.0,0.0,0.1,0.0,1.1,0.2,0.1,0.1,19.0,1.6,257.0,8.9,9.1,0.8,0.9,3.5,,0.1,,428.1,,,,,,,,,,,,,10,,0.1,,Normal
,CLEVELAND POTASH - MINING,,CEN_CPL_MINING,,1609047,FUCHS RENOLIN CLP GEAR OIL,16/11/2022 00:00:00,2022-11-15,2022-11-16,1,2704,Condition satisfactory.,satisfactory,Satisfactory,N/A,,,0.0,3.5,0.0,1.0,0.9,154.0,0.0,0.0,0.0,0.0,1.1,0.1,0.0,0.0,3.3,1.8,286.0,7.9,4.1,0.8,0.8,4.6,,0.0,,427.6,,,,,,,,,,,,,10,,0.1,,Normal
,CLEVELAND POTASH - MINING,,CEN_CPL_MINING,,1609048,FUCHS RENOLIN CLP GEAR OIL,16/11/2022 00:00:00,2022-11-15,2022-11-16,1,2704,Condition satisfactory.,satisfactory,Satisfactory,N/A,,,4.0,8.9,0.8,0.8,0.8,110.0,0.0,0.2,0.0,0.0,1.2,0.3,0.0,0.2,30.0,6.5,287.0,6.6,9.9,0.2,3.7,12.0,,0.0,,468.5,,,,,,,,,,,,,12,,0.1,,Normal
,CLEVELAND POTASH - MINING,,CEN_CPL_MINING,,1609049,FUCHS RENOLIN CLP GEAR OIL,16/11/2022 00:00:00,2022-11-15,2022-11-16,1,2904,Potassium consistent with Clay/Potash ingress. Wear appears satisfactory. Advice : Resample at the next service intervention.,potassium,Contamination,Appraisal,,,14.0,12.0,1.7,1.3,1.3,178.0,0.0,0.0,4.2,0.0,1.7,0.6,0.1,0.2,60.0,15.0,266.0,6.2,20.0,0.3,4.8,34.0,,0.0,,456.9,,,,,,,,,,,,,17,,0.1,,Caution
,CLEVELAND POTASH - MINING,,CEN_CPL_MINING,,1609052,FUCHS RENOLIN CLP GEAR OIL,16/11/2022 00:00:00,2022-11-15,2022-11-16,1,796,Condition satisfactory.,satisfactory,Satisfactory,N/A,,,20.0,4.8,0.0,0.2,0.3,49.0,0.0,0.3,0.0,0.0,0.4,0.0,0.0,0.0,29.0,10.0,253.0,6.8,9.4,0.2,0.0,21.0,,0.0,,445.4,,,,,,,,,,,,,10,,0.1,,Normal
,CLEVELAND POTASH - MINING,,CEN_CPL_MINING,,1609053,FUCHS RENOLIN CLP GEAR OIL,16/11/2022 00:00:00,2022-11-15,2022-11-16,1,2704,Condition satisfactory.,satisfactory,Satisfactory,N/A,,,0.9,1.0,0.0,0.2,0.1,20.0,0.0,0.1,0.0,0.0,0.2,0.0,0.0,0.0,3.5,1.4,264.0,8.0,1.6,0.2,0.0,2.2,,0.0,,443.7,,,,,,,,,,,,,18,,0.1,,Normal
,CLEVELAND POTASH - MINING,,CEN_CPL_MINING,,1609055,FUCHS RENOLIN CLP GEAR OIL,16/11/2022 00:00:00,2022-11-15,2022-11-16,1,1104,Condition satisfactory.,satisfactory,Satisfactory,N/A,,,2.3,5.9,0.0,0.5,0.5,43.0,0.0,0.0,0.6,0.0,0.6,0.1,0.0,0.1,24.0,4.5,246.0,6.7,9.3,0.6,0.1,9.3,,0.0,,443.8,,,,,,,,,,,,,10,,0.1,,Normal
,CLEVELAND POTASH - MINING,,CEN_CPL_MINING,,1609056,FUCHS RENOLIN CLP GEAR OIL,16/11/2022 00:00:00,2022-11-15,2022-11-16,1,40,High viscosity noted. Wear appears satisfactory. Advice : Re-confirm lubricant required / in use and system sampled and feedback if different to that stated on report. Resample at the next service intervention.,viscosity,Fluid Condition,Training,,,17.0,22.0,2.8,0.5,13.0,44.0,0.0,1.6,1.5,0.0,0.6,0.1,0.0,3.6,25.0,10.0,262.0,4.3,3.3,2.9,0.1,17.0,,0.0,,533.2,,,,,,,,,,,,,25,,0.1,,Caution
,CLEVELAND POTASH - MINING,,CEN_CPL_MINING,,1609058,FUCHS RENOLIN CLP GEAR OIL,16/11/2022 00:00:00,2022-11-15,2022-11-16,1,2204,Condition satisfactory.,satisfactory,Satisfactory,N/A,,,1.2,2.6,0.0,0.2,1.2,34.0,0.0,0.2,0.0,0.0,0.4,0.1,0.0,0.0,21.0,7.0,278.0,7.5,6.6,0.2,0.3,14.0,,0.0,,471.5,,,,,,,,,,,,,10,,0.1,,Normal
,CLEVELAND POTASH - MINING,,CEN_CPL_MINING,,1609059,FUCHS RENOLIN CLP GEAR OIL,16/11/2022 00:00:00,2022-11-15,2022-11-16,1,2204,Condition satisfactory.,satisfactory,Satisfactory,N/A,,,0.1,1.2,0.0,0.4,0.8,50.0,0.0,0.0,0.0,0.0,0.8,0.5,0.0,0.1,21.0,6.8,291.0,7.1,5.2,0.5,0.1,14.0,,0.0,,474.7,,,,,,,,,,,,,10,,0.1,,Normal
,CLEVELAND POTASH - MINING,,CEN_CPL_MINING,,1609060,FUCHS RENOLIN CLP GEAR OIL,16/11/2022 00:00:00,2022-11-15,2022-11-16,1,1104,Potassium consistent with Clay/Potash ingress. Wear appears satisfactory. Advice : Resample at the next service intervention.,potassium,Contamination,Appraisal,,,9.0,1.7,0.0,0.1,0.0,27.0,0.0,0.3,0.0,0.0,0.2,0.3,0.0,0.0,42.0,13.0,300.0,4.8,141.0,0.1,14.0,27.0,,0.0,,508.4,,,,,,,,,,,,,10,,0.1,,Caution
,CLEVELAND POTASH - MINING,,CEN_CPL_MINING,,1609061,FUCHS RENOLIN CLP GEAR OIL,16/11/2022 00:00:00,2022-11-15,2022-11-16,1,344,Condition satisfactory.,satisfactory,Satisfactory,N/A,,,3.9,0.7,0.0,0.1,0.0,9.1,0.0,0.0,0.0,0.0,0.1,0.0,0.0,0.0,35.0,10.0,263.0,6.9,2.3,0.0,0.0,23.0,,0.0,,459.6,,,,,,,,,,,,,10,,0.1,,Normal
,CLEVELAND POTASH - MINING,,CEN_CPL_MINING,,1609054,FUCHS RENOLIN CLP GEAR OIL,17/11/2022 00:00:00,2022-11-15,2022-11-17,2,40,Condition satisfactory.,satisfactory,Satisfactory,N/A,,,11.0,9.0,0.9,0.7,1.1,65.0,0.8,0.1,0.0,0.0,1.2,1.3,0.1,0.6,25.0,26.0,279.0,6.2,4.4,0.4,0.2,18.0,,0.0,,492.5,,,,,,,,,,,,,10,,0.1,,Normal
,CLEVELAND POTASH - MINING,,CEN_CPL_MINING,,1609057,FUCHS RENOLIN CLP GEAR OIL,17/11/2022 00:00:00,2022-11-15,2022-11-17,2,344,Visible debris present. Water level serious. The Sodium and Potassium level suggests Clay/Potash contamination. Low viscosity noted. The levels of Copper and Tin suggest possible wear of a bearing or bush type material. The levels of Iron and Nickel are higher than expected and suggest the presence of wear debris from gear or shaft type material. Advice : Change fluid and check unit for source of contamination. Resample at the next service intervention.,viscosity,Fluid Condition,Training,,,222.0,27.0,1.9,3.4,63.0,336.0,2.6,6.4,0.4,0.0,2.6,0.4,0.3,0.8,48.0,135.0,343.0,37.0,58.0,16.0,0.1,238.0,,0.0,,381.5,,,,,,,,,,,,,30,,10.0,,Serious
,CLEVELAND POTASH - MINING,,CEN_CPL_MINING,,1609050,FUCHS RENOLIN CLP GEAR OIL,18/11/2022 00:00:00,2022-11-15,2022-11-18,3,2704,Water contamination. Non-homogenous appearance. Visible debris present. The Sodium and Potassium level suggests Clay/Potash contamination. The level of Iron is higher than expected and suggests wear of gear or shaft type material. Advice : Change fluid and check unit for source of contamination. Check unit for abnormal noise and heat and feedback findings before next sample.,iron,Wear Metals,Training,,,79.0,45.0,2.5,3.5,0.9,1261.0,0.9,0.0,0.6,0.0,11.0,0.4,0.9,0.2,73.0,84.0,248.0,9.9,6.8,5.0,0.2,53.0,,0.0,,449.3,,,,,,,,,,,,,168,,1.7,,Serious
,CLEVELAND POTASH - MINING,,CEN_CPL_MINING,,1609051,FUCHS RENOLIN CLP GEAR OIL,18/11/2022 00:00:00,2022-11-15,2022-11-18,3,344,Visible free water and debris. Advice : Possible sampling problem; advise resample to confirm.,water,Contamination,Filtration or oil change,,,36.0,1.5,0.0,0.1,0.0,34.0,0.0,0.2,0.0,0.0,0.3,0.0,0.0,0.0,9.3,13.0,260.0,4.5,1.9,0.1,0.0,17.0,,0.0,,448.3,,,,,,,,,,,,,10,,0.3,,Serious
,CLEVELAND POTASH - MINING,,CEN_CPL_MINING,,4133775,FUCHS RENOLIN CLP GEAR OIL,24/11/2022 00:00:00,2022-11-24,2022-11-24,0,1288,Condition satisfactory.,satisfactory,Satisfactory,N/A,,,2.4,1.9,0.0,0.3,0.0,43.0,0.0,0.4,0.0,0.0,0.3,0.0,0.0,0.0,3.0,0.6,289.0,8.6,4.1,1.1,0.4,1.7,,0.0,,463.0,,,,,,,,,,,,,10,,0.1,,Normal
,CLEVELAND POTASH - MINING,,CEN_CPL_MINING,,4133776,FUCHS RENOLIN CLP GEAR OIL,24/11/2022 00:00:00,2022-11-24,2022-11-24,0,1288,Condition satisfactory.,satisfactory,Satisfactory,N/A,,,1.8,1.9,0.1,0.3,0.1,43.0,0.0,0.3,0.0,0.0,0.3,0.0,0.0,0.0,2.0,0.4,286.0,8.6,3.1,1.1,0.3,2.6,,0.0,,458.9,,,,,,,,,,,,,10,,0.1,,Normal
,CLEVELAND POTASH - MINING,,CEN_CPL_MINING,,4133777,FUCHS RENOLIN CLP GEAR OIL,24/11/2022 00:00:00,2022-11-24,2022-11-24,0,1288,Condition satisfactory.,satisfactory,Satisfactory,N/A,,,7.9,10.0,1.8,1.6,1.1,179.0,0.0,0.4,0.4,0.0,2.0,0.5,0.1,0.0,22.0,3.2,286.0,6.4,10.0,0.7,6.9,7.1,,0.0,,475.4,,,,,,,,,,,,,11,,0.1,,Normal
,CLEVELAND POTASH - MINING,,CEN_CPL_MINING,,4133778,FUCHS RENOLIN CLP GEAR OIL,24/11/2022 00:00:00,2022-11-24,2022-11-24,0,1280,Condition satisfactory.,satisfactory,Satisfactory,N/A,,,11.0,16.0,2.5,2.1,1.7,230.0,0.0,0.7,0.9,0.0,2.7,0.6,0.1,0.0,31.0,5.1,283.0,5.8,16.0,1.1,7.9,9.4,,0.0,,482.8,,,,,,,,,,,,,17,,0.1,,Normal
,CLEVELAND POTASH - MINING,,CEN_CPL_MINING,,4133780,FUCHS RENOLIN CLP GEAR OIL,24/11/2022 00:00:00,2022-11-24,2022-11-24,0,1288,Condition satisfactory.,satisfactory,Satisfactory,N/A,,,1.0,0.5,0.0,0.0,0.0,6.7,0.0,0.4,0.0,0.0,0.0,0.0,0.0,0.0,0.0,0.0,283.0,7.7,1.1,0.0,0.0,0.1,,0.2,,464.6,,,,,,,,,,,,,10,,0.1,,Normal
,CLEVELAND POTASH - MINING,,CEN_CPL_MINING,,4133782,FUCHS RENOLIN CLP GEAR OIL,24/11/2022 00:00:00,2022-11-24,2022-11-24,0,1288,Condition satisfactory.,satisfactory,Satisfactory,N/A,,,17.0,2.2,0.0,0.7,0.0,111.0,0.0,0.5,0.0,0.0,1.0,0.1,0.1,0.0,34.0,7.8,271.0,6.8,8.8,0.8,0.0,15.0,,0.3,,484.7,,,,,,,,,,,,,10,,0.1,,Normal
,CLEVELAND POTASH - MINING,,CEN_CPL_MINING,,4133783,FUCHS RENOLIN CLP GEAR OIL,24/11/2022 00:00:00,2022-11-24,2022-11-24,0,1288,Condition satisfactory.,satisfactory,Satisfactory,N/A,,,0.2,0.5,0.1,0.0,0.0,3.4,0.0,0.3,0.0,0.0,0.0,0.0,0.0,0.0,0.0,0.0,246.0,6.8,1.0,0.0,0.0,0.1,,0.1,,463.5,,,,,,,,,,,,,10,,0.1,,Normal
,CLEVELAND POTASH - MINING,,CEN_CPL_MINING,,4133784,FUCHS RENOLIN CLP GEAR OIL,24/11/2022 00:00:00,2022-11-24,2022-11-24,0,1288,Condition satisfactory.,satisfactory,Satisfactory,N/A,,,16.0,2.2,0.0,0.7,0.0,118.0,0.0,0.6,0.0,0.0,1.0,0.0,0.0,0.0,26.0,8.3,293.0,5.9,7.6,0.8,0.0,15.0,,0.1,,485.3,,,,,,,,,,,,,10,,0.1,,Normal
,CLEVELAND POTASH - MINING,,CEN_CPL_MINING,,4133785,FUCHS RENOLIN CLP GEAR OIL,24/11/2022 00:00:00,2022-11-24,2022-11-24,0,1288,Condition satisfactory.,satisfactory,Satisfactory,N/A,,,5.3,4.9,1.8,0.3,1.3,56.0,0.0,0.3,0.0,0.0,1.2,2.3,0.0,0.0,6.3,2.5,295.0,7.6,7.1,0.4,0.2,4.1,,0.0,,463.6,,,,,,,,,,,,,10,,0.1,,Normal
,CLEVELAND POTASH - MINING,,CEN_CPL_MINING,,4133786,FUCHS RENOLIN CLP GEAR OIL,24/11/2022 00:00:00,2022-11-24,2022-11-24,0,784,Visible debris present (metal / metal-like particles). The ferrous debris result is higher than expected and suggests the presence of wear debris from a gear/ shaft type material. Advice : Change oil if not changed when sampled. Check for abnormal noise / heat & feedback findings. Sample secondary sampling points (if applicable) to pinpoint fault.,visible ,Possible Sample Issue,Training,,,4.7,4.3,0.5,1.4,4.6,195.0,0.0,0.5,0.0,0.0,2.0,0.5,0.0,0.2,13.0,3.9,279.0,8.7,7.5,1.5,0.0,7.7,,0.0,,459.0,,,,,,,,,,,,,453,,0.1,,Serious
,CLEVELAND POTASH - MINING,,CEN_CPL_MINING,,4133787,FUCHS RENOLIN CLP GEAR OIL,24/11/2022 00:00:00,2022-11-24,2022-11-24,0,1288,Condition satisfactory.,satisfactory,Satisfactory,N/A,,,6.0,1.7,0.7,0.9,0.0,45.0,0.0,0.2,4.5,0.0,1.0,0.5,0.0,0.8,30.0,5.8,310.0,7.8,28.0,0.5,0.0,14.0,,0.0,,464.2,,,,,,,,,,,,,10,,0.1,,Normal
