Repository: richard-raithel/azure_anomaly

# Azure Anomaly Detection Workflow

## Overview

This project provides a comprehensive workflow for detecting anomalies in datasets using Azure Cognitive Services for Anomaly Detection. The workflow includes scripts for data preprocessing, anomaly detection, visualization, and summarization. It supports both univariate and multivariate anomaly detection.

---

## Features
- **Data Preprocessing**:
  - Normalize and filter raw data (`filter_data.py`, `filter_data_normalize.py`).
  - Extract frequent patterns (`find_frequent.py`).
  - Fetch data from Azure Blob Storage (`get_blob_data.py`).

- **Anomaly Detection**:
  - Univariate anomaly detection (`sample_univariate_detect.py`).

File: data/top_n/FuchsRenolinClpGearOil.csv (part 15 of 17)
3,0.3,0.0,195.0,48.0,194.0,2.1,51.0,0.3,0.2,5.2,,0.0,,482.3,,,,,,,,,,,,,157,0.19,0.1,,Caution
,BRITISH STEEL - SCUNTHORPE,,STEELMAKINGCRANES,,570484,FUCHS RENOLIN CLP GEAR OIL,20/10/2022 00:00:00,2022-10-17,2022-10-20,3,,High Aluminium evident indicating possible bearing/casing wear or Aluminium based grease source. The level of Lead suggests possible wear of a bearing or bush type material. Advice : Resample at the next service intervention. Sample appears unsuitable for ISO code.  ,lead,Wear Metals,Training,,,6.9,60.0,41.0,0.6,0.4,68.0,65.0,0.0,0.4,0.0,8.7,1.5,0.2,0.7,272.0,80.0,280.0,1.8,55.0,0.4,0.0,4.2,,0.0,,468.8,,,,,,,,,,,,,50,0.21,0.1,,Caution
,CLEVELAND POTASH,,CPL_CONVEYORS,,5094728,FUCHS RENOLIN CLP GEAR OIL,07/04/2022 00:00:00,2022-04-06,2022-04-07,1,,Wear appears satisfactory. No significant contamination. Advise monitor at the recommended sampling period.,satisfactory,Satisfactory,N/A,,,20.0,20.0,4.2,0.5,7.8,32.0,0.3,0.0,0.0,3.0,0.4,0.1,0.0,0.5,12.0,3.8,264.0,23.0,11.0,0.1,2.3,14.0,,0.0,,467.4,,,,,,,,,,,,,10,,0.1,,Normal
,CLEVELAND POTASH,,CPL_CONVEYORS,,5174267,FUCHS RENOLIN CLP GEAR OIL,07/04/2022 00:00:00,2022-04-06,2022-04-07,1,,Visible debris present. Potassium suggests ingress of environmental contamination. Wear appears satisfactory. Advice : Resample at the next service intervention. ,iron,Wear Metals,Training,,,26.0,28.0,0.7,0.2,5.5,35.0,0.0,2.3,0.1,0.0,0.3,0.1,0.1,0.6,54.0,16.0,273.0,10.0,12.0,0.6,1.3,33.0,,0.0,8432.0,474.8,,,,,,,,,,,,,10,,0.1,,Caution
,CLEVELAND POTASH - MINING,,CEN_CPL_MINING,,1543474,FUCHS RENOLIN CLP GEAR OIL,04/05/2023 00:00:00,2023-05-03,2023-05-04,1,165,Condition satisfactory.,satisfactory,Satisfactory,N/A,,,6.2,1.9,0.2,1.1,0.5,12.0,0.5,0.9,0.2,0.0,0.6,0.2,0.0,1.2,7.0,2.1,248.0,6.3,3.8,0.4,0.2,0.2,,0.0,,457.9,,,,,,,,,,,,,10,,0.1,,Normal
,CLEVELAND POTASH - MINING,,CEN_CPL_MINING,,5866019,FUCHS RENOLIN CLP GEAR OIL,04/05/2023 00:00:00,2023-05-03,2023-05-04,1,96,Condition satisfactory.,satisfactory,Satisfactory,N/A,,,30.0,23.0,0.4,0.5,8.3,57.0,1.1,5.0,0.4,0.0,0.8,0.1,0.1,0.4,7.4,3.2,307.0,9.7,10.0,0.7,0.1,2.4,,0.0,,480.4,,,,,,,,,,,,,10,,0.1,,Normal
,CLEVELAND POTASH - MINING,,CEN_CPL_MINING,,5866020,FUCHS RENOLIN CLP GEAR OIL,04/05/2023 00:00:00,2023-05-03,2023-05-04,1,96,Condition satisfactory.,satisfactory,Satisfactory,N/A,,,33.0,9.6,0.4,0.2,0.6,13.0,1.0,1.0,0.2,0.0,0.2,0.1,0.1,0.3,20.0,1.8,294.0,7.2,12.0,0.4,0.5,1.8,,0.0,,456.3,,,,,,,,,,,,,10,,0.1,,Normal
,CLEVELAND POTASH - MINING,,CEN_CPL_MINING,,5866023,FUCHS RENOLIN CLP GEAR OIL,04/05/2023 00:00:00,2023-05-03,2023-05-04,1,280,Condition satisfactory.,satisfactory,Satisfactory,N/A,,,20.0,29.0,0.4,0.2,3.7,22.0,1.8,0.7,0.4,0.0,0.2,0.1,0.0,0.3,15.0,6.7,295.0,8.1,7.5,0.5,0.6,5.3,,0.0,,466.6,,,,,,,,,,,,,10,,0.1,,Normal
,CLEVELAND POTASH - MINING,,CEN_CPL_MINING,,5866024,FUCHS RENOLIN CLP GEAR OIL,04/05/2023 00:00:00,2023-05-03,2023-05-04,1,280,Potassium consistent with Clay/Potash ingress. Wear appears satisfactory. Advice : Resample at the next service intervention.,potassium,Contamination,Appraisal,,,27.0,65.0,0.7,0.9,10.0,105.0,2.0,1.3,1.4,0.2,1.3,0.3,0.3,0.7,70.0,11.0,282.0,18.0,25.0,1.3,1.5,27.0,,0.2,,488.1,,,,,,,,,,,,,14,,0.1,,Caution
,CLEVELAND POTASH - MINING,,CEN_CPL_MINING,,1543437,FUCHS RENOLIN CLP GEAR OIL,12/05/2023 00:00:00,2023-05-11,2023-05-12,1,1110,Condition satisfactory.,satisfactory,Satisfactory,N/A,,,8.2,1.9,0.4,0.6,1.6,79.0,0.0,0.8,0.2,0.0,0.7,0.2,0.1,0.1,13.0,2.9,316.0,20.0,3.2,0.5,0.3,7.3,,0.0,,468.6,,,,,,,,,,,,,10,,0.1,,Normal
,CLEVELAND POTASH - MINING,,CEN_CPL_MINING,,1543440,FUCHS RENOLIN CLP GEAR OIL,12/05/2023 00:00:00,2023-05-11,2023-05-12,1,748,Condition satisfactory.,satisfactory,Satisfactory,N/A,,,16.0,3.7,0.7,1.6,1.4,164.0,0.0,0.8,1.1,0.1,2.0,0.4,0.3,0.3,44.0,8.2,309.0,20.0,11.0,1.1,0.7,19.0,,0.2,,486.9,,,,,,,,,,,,,10,,0.1,,Normal
,CLEVELAND POTASH - MINING,,CEN_CPL_MINING,,1543442,FUCHS RENOLIN CLP GEAR OIL,12/05/2023 00:00:00,2023-05-11,2023-05-12,1,788,Condition satisfactory.,satisfactory,Satisfactory,N/A,,,2.9,4.5,0.3,0.1,0.8,5.4,0.0,0.8,0.0,0.0,0.1,0.1,0.1,0.1,5.8,1.0,303.0,17.0,2.5,0.2,0.3,1.8,,0.1,,459.2,,,,,,,,,,,,,10,,0.1,,Normal
,CLEVELAND POTASH - MINING,,CEN_CPL_MINING,,1543443,FUCHS RENOLIN CLP GEAR OIL,12/05/2023 00:00:00,2023-05-11,2023-05-12,1,656,Condition satisfactory.,satisfactory,Satisfactory,N/A,,,0.7,5.1,0.0,0.1,0.2,4.9,0.1,0.0,0.1,0.0,0.1,0.0,0.0,0.1,5.3,0.4,299.0,8.7,3.3,0.0,0.3,2.0,,0.0,,435.6,,,,,,,,,,,,,10,,0.1,,Normal
,CLEVELAND POTASH - MINING,,CEN_CPL_MINING,,1543444,FUCHS RENOLIN CLP GEAR OIL,12/05/2023 00:00:00,2023-05-11,2023-05-12,1,788,Condition satisfactory.,satisfactory,Satisfactory,N/A,,,0.8,2.2,0.0,0.0,0.1,1.4,0.0,0.4,0.4,0.0,0.0,0.0,0.0,0.1,4.5,0.4,284.0,8.5,1.3,0.0,0.1,1.4,,0.1,,455.8,,,,,,,,,,,,,10,,0.1,,Normal
,CLEVELAND POTASH - MINING,,CEN_CPL_MINING,,1543447,FUCHS RENOLIN CLP GEAR OIL,12/05/2023 00:00:00,2023-05-11,2023-05-12,1,924,Condition satisfactory.,satisfactory,Satisfactory,N/A,,,5.1,5.8,1.2,0.8,1.5,61.0,0.0,0.9,0.4,0.0,0.5,0.3,0.1,0.2,14.0,3.5,310.0,19.0,6.4,1.2,0.2,6.6,,0.0,,463.1,,,,,,,,,,,,,15,,0.1,,Normal
,CLEVELAND POTASH - MINING,,CEN_CPL_MINING,,1543449,FUCHS RENOLIN CLP GEAR OIL,12/05/2023 00:00:00,2023-05-11,2023-05-12,1,276,Condition satisfactory.,satisfactory,Satisfactory,N/A,,,2.7,3.3,0.0,0.1,0.8,8.4,0.2,2.9,0.1,0.0,0.1,0.1,0.0,0.1,7.4,1.8,299.0,7.7,1.9,0.3,0.1,3.2,,0.0,,462.0,,,,,,,,,,,,,10,,0.1,,Normal
,CLEVELAND POTASH - MINING,,CEN_CPL_MINING,,1543452,FUCHS RENOLIN CLP GEAR OIL,12/05/2023 00:00:00,2023-05-11,2023-05-12,1,1110,Condition satisfactory.,satisfactory,Satisfactory,N/A,,,13.0,5.5,1.5,1.2,0.7,49.0,0.0,0.8,0.0,0.0,1.0,0.3,0.1,0.5,34.0,9.6,301.0,18.0,16.0,0.7,0.2,22.0,,0.0,,484.1,,,,,,,,,,,,,10,,0.1,,Normal
,CLEVELAND POTASH - MINING,,CEN_CPL_MINING,,4192654,FUCHS RENOLIN CLP GEAR OIL,12/05/2023 00:00:00,2023-05-11,2023-05-12,1,108,Visible debris present. Potassium suggests ingress of environmental contamination. Wear appears satisfactory. Advice : Resample at the next service intervention. ,iron,Wear Metals,Training,,,17.0,3.0,0.0,0.3,0.4,16.0,0.1,0.6,0.3,0.0,0.2,0.1,0.0,0.1,41.0,13.0,302.0,9.7,3.8,0.3,0.2,25.0,,0.0,,462.2,,,,,,,,,,,,,10,,0.1,,Caution
,CLEVELAND POTASH - MINING,,CEN_CPL_MINING,,4192657,FUCHS RENOLIN CLP GEAR OIL,12/05/2023 00:00:00,2023-05-11,2023-05-12,1,552,Condition satisfactory.,satisfactory,Satisfactory,N/A,,,18.0,14.0,2.3,2.7,35.0,240.0,0.6,4.2,2.2,0.0,2.1,0.4,0.1,2.3,17.0,5.0,299.0,8.6,19.0,9.7,0.1,8.2,,0.1,,523.4,,,,,,,,,,,,,24,,0.1,,Normal
,CLEVELAND POTASH - MINING,,CEN_CPL_MINING,,1543446,FUCHS RENOLIN CLP GEAR OIL,13/05/2023 00:00:00,2023-05-11,2023-05-13,2,1110,Condition satisfactory.,satisfactory,Satisfactory,N/A,,,6.9,5.9,0.5,0.3,0.7,35.0,0.0,0.9,1.5,0.0,0.4,0.2,0.1,0.2,21.0,2.3,326.0,18.0,6.9,0.6,0.3,5.1,,0.0,,464.2,,,,,,,,,,,,,10,,0.1,,Normal
,CLEVELAND POTASH - MINING,,CEN_CPL_MINING,,1543450,FUCHS RENOLIN CLP GEAR OIL,16/05/2023 00:00:00,2023-05-11,2023-05-16,5,552,Potassium consistent with Clay/Potash ingress. Wear appears satisfactory. Advice : Resample at the next service intervention.,potassium,Contamination,Appraisal,,,37.0,7.6,0.2,0.5,3.1,43.0,0.7,0.4,0.4,0.0,0.5,0.2,0.0,0.2,48.0,14.0,321.0,14.0,6.7,0.8,0.5,32.0,,0.1,,470.5,,,,,,,,,,,,,10,,0.1,,Caution
,CLEVELAND POTASH - MINING,,CEN_CPL_MINING,,4133775,FUCHS RENOLIN CLP GEAR OIL,02/06/2023 00:00:00,2023-06-01,2023-06-02,1,328,Condition satisfactory.,satisfactory,Satisfactory,N/A,,,9.4,9.5,1.0,0.8,1.0,134.0,0.0,2.0,0.4,0.0,1.6,0.3,0.0,0.2,29.0,5.7,307.0,8.0,14.0,0.5,7.4,6.5,,0.1,,472.6,,,,,,,,,,,,,10,,0.1,,Normal
,CLEVELAND POTASH - MINING,,CEN_CPL_MINING,,4133776,FUCHS RENOLIN CLP GEAR OIL,02/06/2023 00:00:00,2023-06-01,2023-06-02,1,328,Condition satisfactory.,satisfactory,Satisfactory,N/A,,,9.5,10.0,1.0,0.8,1.0,138.0,0.6,0.8,1.3,0.0,1.6,0.2,0.0,0.1,18.0,4.9,297.0,7.7,14.0,0.4,6.0,6.4,,0.0,,452.7,,,,,,,,,,,,,11,,0.1,,Normal
,CLEVELAND POTASH - MINING,,CEN_CPL_MINING,,4133777,FUCHS RENOLIN CLP GEAR OIL,02/06/2023 00:00:00,2023-06-01,2023-06-02,1,328,Condition satisfactory.,satisfactory,Satisfactory,N/A,,,2.8,3.4,0.3,0.7,0.9,37.0,0.6,0.1,1.2,0.3,0.6,0.3,0.3,0.4,47.0,1.9,310.0,16.0,19.0,2.5,0.7,2.3,,0.3,,472.4,,,,,,,,,,,,,10,,0.1,,Normal
,CLEVELAND POTASH - MINING,,CEN_CPL_MINING,,4133778,FUCHS RENOLIN CLP GEAR OIL,02/06/2023 00:00:00,2023-06-01,2023-06-02,1,328,Condition satisfactory.,satisfactory,Satisfactory,N/A,,,2.0,2.3,0.0,0.2,1.1,30.0,0.0,0.3,0.0,0.0,0.2,0.0,0.0,0.1,10.0,0.6,240.0,8.8,8.7,1.4,0.3,1.3,,0.0,,400.5,,,,,,,,,,,,,10,,0.1,,Normal
,CLEVELAND POTASH - MINING,,CEN_CPL_MINING,,4133780,FUCHS RENOLIN CLP GEAR OIL,02/06/2023 00:00:00,2023-06-01,2023-06-02,1,2260,Condition satisfactory.,satisfactory,Satisfactory,N/A,,,15.0,2.9,0.0,0.5,0.4,90.0,0.0,1.0,0.2,0.0,1.6,0.0,0.0,0.0,25.0,12.0,315.0,7.4,2.7,0.7,0.1,16.0,,0.2,,453.0,,,,,,,,,,,,,10,,0.1,,Normal
,CLEVELAND POTASH - MINING,,CEN_CPL_MINING,,4133782,FUCHS RENOLIN CLP GEAR OIL,02/06/2023 00:00:00,2023-06-01,2023-06-02,1,2260,Condition satisfactory.,satisfactory,Satisfactory,N/A,,,23.0,3.5,0.0,0.7,0.5,133.0,0.1,0.7,0.5,0.0,2.2,0.0,0.0,0.0,37.0,19.0,301.0,5.7,3.2,1.1,0.1,24.0,,0.3,,455.4,,,,,,,,,,,,,17,,0.1,,Normal
,CLEVELAND POTASH - MINING,,CEN_CPL_MINING,,4133783,FUCHS RENOLIN CLP GEAR OIL,02/06/2023 00:00:00,2023-06-01,2023-06-02,1,2760,Condition satisfactory.,satisfactory,Satisfactory,N/A,,,2.3,2.7,0.0,0.1,0.2,7.1,0.0,0.3,0.1,0.0,0.2,0.0,0.0,0.0,11.0,2.0,316.0,9.7,5.2,0.0,0.2,3.5,,0.0,,437.0,,,,,,,,,,,,,10,,0.1,,Normal
,CLEVELAND POTASH - MINING,,CEN_CPL_MINING,,4133784,FUCHS RENOLIN CLP GEAR OIL,02/06/2023 00:00:00,2023-06-01,2023-06-02,1,2760,Condition satisfactory.,satisfactory,Satisfactory,N/A,,,27.0,3.6,0.0,0.4,0.6,64.0,0.0,0.4,0.4,0.0,0.7,0.0,0.0,0.1,18.0,10.0,312.0,7.9,6.7,0.6,0.1,15.0,,0.1,,435.5,,,,,,,,,,,,,10,,0.1,,Normal
,CLEVELAND POTASH - MINING,,CEN_CPL_MINING,,4133785,FUCHS RENOLIN CLP GEAR OIL,02/06/2023 00:00:00,2023-06-01,2023-06-02,1,2760,Condition satisfactory.,satisfactory,Satisfactory,N/A,,,8.5,5.4,2.0,0.5,1.7,67.0,0.4,0.0,0.5,0.0,1.1,2.0,0.0,0.3,18.0,4.0,312.0,11.0,12.0,0.6,0.6,5.9,,0.0,,459.4,,,,,,,,,,,,,10,,0.1,,Normal
,CLEVELAND POTASH - MINING,,CEN_CPL_MINING,,4133786,FUCHS RENOLIN CLP GEAR OIL,02/06/2023 00:00:00,2023-06-01,2023-06-02,1,888,Condition satisfactory.,satisfactory,Satisfactory,N/A,,,4.0,4.5,0.2,0.9,2.3,108.0,0.0,0.5,0.4,0.0,1.1,0.4,0.0,0.3,9.5,2.6,296.0,11.0,7.2,1.0,0.1,4.0,,0.0,,472.4,,,,,,,,,,,,,24,,0.1,,Normal
,CLEVELAND POTASH - MINING,,CEN_CPL_MINING,,4133787,FUCHS RENOLIN CLP GEAR OIL,02/06/2023 00:00:00,2023-06-01,2023-06-02,1,344,Potassium consistent with Clay/Potash ingress. Wear appears satisfactory. Advice : Resample at the next service intervention. ,potassium,Contamination,Appraisal,,,25.0,2.7,0.0,0.5,0.4,36.0,0.4,1.0,0.0,0.0,0.4,0.1,0.0,0.2,51.0,17.0,287.0,9.2,8.8,0.4,0.1,31.0,,0.0,,467.2,,,,,,,,,,,,,10,,0.1,,Caution
,CLEVELAND POTASH - MINING,,CEN_CPL_MINING,,4133788,FUCHS RENOLIN CLP GEAR OIL,02/06/2023 00:00:00,2023-06-01,2023-06-02,1,2256,Visible debris present. Potassium consistent with Clay/Potash ingress. Wear appears satisfactory. Advice : Resample at the next service intervention.,potassium,Contamination,Appraisal,,,24.0,5.8,0.2,0.9,0.4,52.0,0.0,0.0,0.1,0.0,0.6,0.1,0.0,0.3,54.0,17.0,291.0,10.0,11.0,0.9,0.1,32.0,,0.0,,481.7,,,,,,,,,,,,,10,,0.1,,Caution
,CLEVELAND POTASH - MINING,,CEN_CPL_MINING,,4133789,FUCHS RENOLIN CLP GEAR OIL,02/06/2023 00:00:00,2023-06-01,2023-06-02,1,2760,Condition satisfactory.,satisfactory,Satisfactory,N/A,,,6.9,4.9,0.6,0.7,2.8,62.0,0.2,0.0,0.2,0.0,0.6,0.1,0.0,0.1,18.0,3.6,294.0,12.0,8.9,0.8,0.2,5.7,,0.0,,473.4,,,,,,,,,,,,,13,,0.1,,Normal
,CLEVELAND POTASH - MINING,,CEN_CPL_MINING,,4133790,FUCHS RENOLIN CLP GEAR OIL,02/06/2023 00:00:00,2023-06-01,2023-06-02,1,2760,Condition satisfactory.,satisfactory,Satisfactory,N/A,,,13.0,6.8,0.1,0.8,1.4,71.0,0.0,0.0,0.5,0.0,0.5,0.2,0.0,0.1,21.0,6.7,282.0,13.0,7.9,0.6,0.1,10.0,,0.0,,440.6,,,,,,,,,,,,,10,,0.1,,Normal
,CLEVELAND POTASH - MINING,,CEN_CPL_MINING,,4133791,FUCHS RENOLIN CLP GEAR OIL,02/06/2023 00:00:00,2023-06-01,2023-06-02,1,2256,Potassium consistent with Clay/Potash ingress. The level of Iron is higher than expected and suggests wear of gear or shaft type material. Advice : Resample at the next service intervention.,iron,Wear Metals,Training,,,47.0,24.0,0.0,3.2,24.0,326.0,0.0,3.1,0.5,0.0,2.5,0.1,0.1,0.1,29.0,18.0,315.0,8.9,5.3,8.3,0.1,29.0,,0.0,,453.1,,,,,,,,,,,,,31,,0.1,,Caution
,CLEVELAND POTASH - MINING,,CEN_CPL_MINING,,4133792,FUCHS RENOLIN CLP GEAR OIL,02/06/2023 00:00:00,2023-06-01,2023-06-02,1,344,The levels of Iron and Nickel are higher than expected and suggest the presence of wear debris from gear or shaft type material. Advice : Change oil if not changed when sampled.,iron,Wear Metals,Training,,,32.0,10.0,0.3,4.2,35.0,527.0,0.7,3.8,0.5,0.0,5.0,0.7,0.1,0.6,28.0,15.0,294.0,8.4,6.7,12.0,1.5,21.0,,0.2,,429.8,,,,,,,,,,,,,46,,0.1,,Serious
,CLEVELAND POTASH - MINING,,CEN_CPL_MINING,,5866017,FUCHS RENOLIN CLP GEAR OIL,02/06/2023 00:00:00,2023-06-01,2023-06-02,1,1336,Potassium consistent with Clay/Potash ingress. Wear appears satisfactory. Advice : Resample at the next service intervention. ,potassium,Contamination,Appraisal,,,24.0,36.0,1.1,1.6,13.0,153.0,0.0,1.6,0.5,0.0,1.4,1.4,0.0,0.1,72.0,22.0,296.0,12.0,22.0,1.7,0.5,38.0,,0.0,,449.7,,,,,,,,,,,,,13,,0.1,,Caution
,CLEVELAND POTASH - MINING,,CEN_CPL_MINING,,5866018,FUCHS RENOLIN CLP GEAR OIL,02/06/2023 00:00:00,2023-06-01,2023-06-02,1,1336,Silicon evident suggesting possible ingress of environmental contamination or a Silicon based product (e.g.  Silicon grease/assembly compound). Wear appears satisfactory. Advice : Resample at the next service intervention.,iron,Wear Metals,Training,,,12.0,109.0,0.3,0.8,0.9,94.0,0.1,2.2,0.5,0.0,1.2,0.4,0.1,0.1,30.0,6.7,316.0,12.0,97.0,1.0,11.0,11.0,,0.0,,449.4,,,,,,,,,,,,,10,,0.1,,Caution
,CLEVELAND POTASH - MINING,,CEN_CPL_MINING,,5866015,FUCHS RENOLIN CLP GEAR OIL,05/06/2023 00:00:00,2023-06-02,2023-06-05,3,560,Potassium consistent with Clay/Potash ingress. Silicon evident suggesting possible ingress of environmental contamination or a Silicon based product (e.g.  Silicon grease/assembly compound). Wear appears satisfactory. Advice : Resample at recommended sampling interval to follow trends.,iron,Wear Metals,Training,,,34.0,129.0,1.3,0.6,6.6,59.0,0.3,0.5,0.5,0.0,0.5,0.5,0.1,0.4,77.0,26.0,277.0,16.0,39.0,0.9,3.9,27.0,,0.0,,480.4,,,,,,,,,,,,,10,,0.1,,Caution
,CLEVELAND POTASH - MINING,,CEN_CPL_MINING,,5866016,FUCHS RENOLIN CLP GEAR OIL,05/06/2023 00:00:00,2023-06-02,2023-06-05,3,560,Potassium consistent with Clay/Potash ingress. Wear appears satisfactory. Advice : Resample at recommended sampling interval to follow trends.,potassium,Contamination,Appraisal,,,43.0,53.0,1.5,0.4,9.3,41.0,0.2,0.0,0.4,0.0,0.5,0.3,0.1,0.5,62.0,18.0,274.0,13.0,14.0,0.7,1.2,28.0,,0.0,,474.7,,,,,,,,,,,,,10,,0.1,,Caution
,CLEVELAND POTASH - MISCELLANEOUS,,CEN_CPL_MISC,,30187696,FUCHS RENOLIN CLP GEAR OIL,07/04/2023 00:00:00,2023-04-06,2023-04-07,1,,Condition satisfactory.,satisfactory,Satisfactory,N/A,,,2.2,1.2,0.2,0.4,0.4,32.0,0.0,1.3,0.0,0.0,0.4,0.1,0.0,1.4,476.0,2.0,280.0,16.0,7.1,0.1,0.2,0.5,,0.0,,219.9,,,,,,,,,,,,,11,,0.1,,Normal
,CLEVELAND POTASH - PROCESSING,,CEN_CPL_PROCESSING,,5620681,FUCHS RENOLIN CLP GEAR OIL,21/05/2022 00:00:00,2022-05-20,2022-05-21,1,,Condition satisfactory.,satisfactory,Satisfactory,N/A,,,4.1,1.2,0.0,0.1,0.2,17.0,0.0,0.0,0.0,0.0,0.2,0.0,0.0,0.0,125.0,1.7,172.0,2.4,6.3,0.0,0.1,0.6,,0.0,,210.3,,,,,,,,,,,,,14,,0.1,,Normal
,CLEVELAND POTASH - PROCESSING,,CEN_CPL_PROCESSING,,5620703,FUCHS RENOLIN CLP GEAR OIL,21/05/2022 00:00:00,2022-05-20,2022-05-21,1,,Condition satisfactory.,satisfactory,Satisfactory,N/A,,,3.5,2.4,0.0,0.2,0.3,48.0,0.0,0.0,0.0,0.0,0.6,0.0,0.0,0.4,13.0,0.0,321.0,3.6,16.0,0.0,2.0,2.4,,0.0,,219.6,,,,,,,,,,,,,12,,0.1,,Normal
,CLEVELAND POTASH - PROCESSING,,CEN_CPL_PROCESSING,,5620705,FUCHS RENOLIN CLP GEAR OIL,21/05/2022 00:00:00,2022-05-20,2022-05-21,1,,Condition satisfactory.,satisfactory,Satisfactory,N/A,,,4.2,3.3,0.3,0.2,13.0,30.0,0.0,1.1,0.0,0.0,0.4,0.0,0.0,0.0,12.0,0.4,323.0,3.2,20.0,0.0,1.5,2.0,,0.0,,205.5,,,,,,,,,,,,,10,,0.1,,Normal
,CLEVELAND POTASH - PROCESSING,,CEN_CPL_PROCESSING,,5620816,FUCHS RENOLIN CLP GEAR OIL,21/05/2022 00:00:00,2022-05-20,2022-05-21,1,,Condition satisfactory.,satisfactory,Satisfactory,N/A,,,3.9,19.0,1.0,1.5,0.4,194.0,0.0,0.0,0.0,0.0,1.7,0.3,0.0,0.0,66.0,1.1,313.0,2.3,56.0,0.1,8.7,2.8,,0.0,,206.8,,,,,,,,,,,,,10,,0.1,,Normal
,CLEVELAND POTASH - PROCESSING,,CEN_CPL_PROCESSING,,5620828,FUCHS RENOLIN CLP GEAR OIL,21/05/2022 00:00:00,2022-05-20,2022-05-21,1,,Condition satisfactory.,satisfactory,Satisfactory,N/A,,,2.0,0.7,0.0,0.0,0.8,4.2,0.0,0.3,0.0,0.0,0.1,0.0,0.0,0.0,240.0,1.0,245.0,3.7,2.0,0.0,0.1,0.3,,0.0,,213.3,,,,,,,,,,,,,10,,0.1,,Normal
,CLEVELAND POTASH - PROCESSING,,CEN_CPL_PROCESSING,,5620835,FUCHS RENOLIN CLP GEAR OIL,21/05/2022 00:00:00,2022-05-20,2022-05-21,1,,Condition satisfactory.,satisfactory,Satisfactory,N/A,,,3.6,1.4,0.0,0.1,2.0,9.7,0.0,0.0,0.0,0.0,0.1,0.0,0.0,0.0,22.0,1.4,304.0,1.6,14.0,0.0,0.3,3.8,,0.0,,217.6,,,,,,,,,,,,,10,,0.1,,Normal
,CLEVELAND POTASH - PROCESSING,,CEN_CPL_PROCESSING,,5620838,FUCHS RENOLIN CLP GEAR OIL,21/05/2022 00:00:00,2022-05-20,2022-05-21,1,,Condition satisfactory.,satisfactory,Satisfactory,N/A,,,3.8,1.1,0.1,0.1,0.1,38.0,0.0,0.1,0.0,0.0,0.2,0.0,0.0,0.0,19.0,0.3,351.0,5.9,3.1,0.0,0.1,1.9,,0.0,,210.8,,,,,,,,,,,,,10,,0.1,,Normal
,CLEVELAND POTASH - PROCESSING,,CEN_CPL_PROCESSING,,5620844,FUCHS RENOLIN CLP GEAR OIL,21/05/2022 00:00:00,2022-05-20,2022-05-21,1,,Condition satisfactory.,satisfactory,Satisfactory,N/A,,,5.2,1.5,0.0,0.1,15.0,22.0,0.4,1.6,0.0,0.0,0.2,0.0,0.0,0.0,102.0,1.1,277.0,4.9,3.6,0.0,0.1,3.3,,0.0,,220.2,,,,,,,,,,,,,10,,0.1,,Normal
,CLEVELAND POTASH - PROCESSING,,CEN_CPL_PROCESSING,,5620669,FUCHS RENOLIN CLP GEAR OIL,24/05/2022 00:00:00,2022-05-20,2022-05-24,4,,Viscosity not consistent with stated grade. Visible debris present (metal / metal-like particles). The levels of Copper; Lead and Tin suggest possible wear of a bearing or bush type material. The level of Iron is higher than expected and suggests wear of gear or shaft type material. Advice : Change oil if not changed when sampled. Check unit for abnormal noise and heat and feedback findings before next sample. Re-confirm lubricant required / in use and system sampled and feedback if different to that stated on report.,viscosity,Fluid Condition,Training,,,17.0,13.0,1.4,2.3,2000.0,322.0,64.0,420.0,0.1,0.5,2.2,0.5,0.0,3.4,19.0,2.5,337.0,8.5,13.0,6.3,0.8,3.1,,0.0,,425.6,,,,,,,,,,,,,10,,0.1,,Serious
,CLEVELAND POTASH - PROCESSING,,CEN_CPL_PROCESSING,,5620811,FUCHS RENOLIN CLP GEAR OIL,24/05/2022 00:00:00,2022-05-20,2022-05-24,4,,The presence of Lithium suggests grease contamination. Wear appears satisfactory. Advice : Change fluid and check unit for source of contamination. Resample at the next service intervention.,satisfactory,Satisfactory,N/A,,,8.0,1.5,0.3,0.3,1.1,35.0,0.0,0.0,0.1,0.1,0.3,0.1,0.1,0.2,107.0,8.0,463.0,29.0,207.0,0.0,174.0,18.0,,0.1,,274.4,,,,,,,,,,,,,10,,0.1,,Serious
,CLEVELAND POTASH - PROCESSING,,CEN_CPL_PROCESSING,,5620670,FUCHS RENOLIN CLP GEAR OIL,26/05/2022 00:00:00,2022-05-20,2022-05-26,6,,Viscosity not consistent with stated grade. Visible debris present; but not considered significant. Wear appears satisfactory. Advise monitor at the recommended sampling period. Re-confirm lubricant required / in use and system sampled and feedback if different to that stated on report.,viscosity,Fluid Condition,Training,,,5.5,1.9,4.6,1.3,0.1,87.0,1.1,0.0,1.3,2.1,0.9,0.1,0.1,0.0,645.0,3.6,301.0,21.0,16.0,0.1,0.2,0.0,,0.1,7525.0,223.3,,,,,,,,,,,,,11,,0.1,,Serious
,CLEVELAND POTASH - PROCESSING,,CEN_CPL_PROCESSING,,5620694,FUCHS RENOLIN CLP GEAR OIL,26/05/2022 00:00:00,2022-05-20,2022-05-26,6,,Viscosity not consistent with stated grade. Visible debris present but wear appears satisfactory. Advice : Resample at the next service intervention. Re-confirm lubricant required / in use and system sampled and feedback if different to that stated on report. ,viscosity,Fluid Condition,Training,,,6.0,2.5,4.5,0.4,0.2,34.0,0.3,0.0,0.0,2.1,0.4,0.1,0.0,0.1,146.0,9.0,181.0,9.0,23.0,0.0,0.1,17.0,,0.0,,218.8,,,,,,,,,,,,,10,,0.1,,Serious
,CLEVELAND POTASH - PROCESSING,,CEN_CPL_PROCESSING,,5620710,FUCHS RENOLIN CLP GEAR OIL,26/05/2022 00:00:00,2022-05-25,2022-05-26,1,,Condition satisfactory.,satisfactory,Satisfactory,N/A,,,1.5,2.8,0.5,0.2,0.0,60.0,0.0,0.0,0.3,0.0,0.4,0.5,0.2,0.0,87.0,1.0,350.0,8.6,0.9,0.0,1.3,3.5,,0.0,,232.9,,,,,,,,,,,,,10,,0.1,,Normal
,CLEVELAND POTASH - PROCESSING,,CEN_CPL_PROCESSING,,5620824,FUCHS RENOLIN CLP GEAR OIL,26/05/2022 00:00:00,2022-05-20,2022-05-26,6,,Viscosity not consistent with stated grade. Visible debris present but wear appears satisfactory. Advice : Resample at the next service intervention. Re-confirm lubricant required / in use and system sampled and feedback if different to that stated on report. ,viscosity,Fluid Condition,Training,,,2.9,0.5,4.0,0.2,0.0,4.0,0.5,0.0,0.0,2.1,0.1,0.1,0.0,0.0,29.0,0.3,286.0,10.0,1.8,0.0,0.2,1.7,,0.0,,219.0,,,,,,,,,,,,,10,,0.1,,Serious
,CLEVELAND POTASH - PROCESSING,,CEN_CPL_PROCESSING,,5620840,FUCHS RENOLIN CLP GEAR OIL,26/05/2022 00:00:00,2022-05-20,2022-05-26,6,,The viscosity is lower than expected for this brand and grade of lubricant and suggests possible contamination with a lubricant of lower viscosity characteristics or that the lubricant in use is different to that specified. No adverse wear is apparent from the use of this lubricant. Advise monitor at the recommended sampling period. Re-confirm lubricant required / in use and system sampled and feedback if different to that stated on report.  ,viscosity,Fluid Condition,Training,,,7.7,0.8,4.1,0.4,1.6,46.0,0.4,0.2,0.0,2.1,0.4,0.1,0.0,0.0,36.0,3.4,299.0,15.0,50.0,0.0,0.2,18.0,,0.0,,217.1,,,,,,,,,,,,,10,,0.1,,Serious
,CLEVELAND POTASH - PROCESSING,,CEN_CPL_PROCESSING,,5620778,FUCHS RENOLIN CLP GEAR OIL,01/06/2022 00:00:00,2022-05-31,2022-06-01,1,,Visible debris present. Potassium consistent with Clay/Potash ingress. Wear appears satisfactory. Advice : Resample at the next service intervention. ,potassium,Contamination,Appraisal,,,8.3,5.4,0.7,0.4,26.0,44.0,0.0,0.0,0.3,0.0,0.6,0.5,0.0,0.1,28.0,4.1,343.0,12.0,27.0,0.3,1.5,37.0,,0.0,,324.1,,,,,,,,,,,,,12,,0.1,,Caution
,CLEVELAND POTASH - PROCESSING,,CEN_CPL_PROCESSING,,5646036,FUCHS RENOLIN CLP GEAR OIL,01/06/2022 00:00:00,2022-05-31,2022-06-01,1,,Condition satisfactory.,satisfactory,Satisfactory,N/A,,,4.1,18.0,1.2,1.3,1.0,121.0,0.0,0.0,0.3,0.0,0.8,1.3,0.0,0.3,0.0,1.9,319.0,13.0,12.0,0.5,1.7,8.9,,0.0,,213.6,,,,,,,,,,,,,18,,0.1,,Normal
,CLEVELAND POTASH - PROCESSING,,CEN_CPL_PROCESSING,,5646037,FUCHS RENOLIN CLP GEAR OIL,01/06/2022 00:00:00,2022-05-31,2022-06-01,1,,Small amount of visible free water along with debris. Possible sampling problem; advise resample to confirm.,water,Contamination,Filtration or oil change,,,13.0,14.0,1.0,0.5,2.7,78.0,0.0,0.0,0.2,0.0,1.7,0.6,0.0,0.7,15.0,5.3,289.0,8.3,20.0,0.4,1.8,6.6,,0.0,,243.3,,,,,,,,,,,,,42,,0.4,,Serious
,CLEVELAND POTASH - PROCESSING,,CEN_CPL_PROCESSING,,5620669,FUCHS RENOLIN CLP GEAR OIL,16/06/2022 00:00:00,2022-06-14,2022-06-16,2,,Visible debris present. The levels of Copper and Tin suggest possible wear of a bearing or bush type material. Advice : Change oil if not changed when sampled. Check unit for abnormal noise and heat and feedback findings before next sample.,copper,Wear Metals,Training,,,5.1,4.6,0.7,0.5,525.0,55.0,6.7,45.0,0.2,0.0,0.4,0.1,0.0,0.5,14.0,2.1,283.0,6.0,6.5,0.7,0.1,1.7,,0.0,,338.6,,,,,,,,,,,,,10,,0.1,,Serious
,CLEVELAND POTASH - PROCESSING,,CEN_CPL_PROCESSING,,5620670,FUCHS RENOLIN CLP GEAR OIL,16/06/2022 00:00:00,2022-06-14,2022-06-16,2,,Condition satisfactory.,satisfactory,Satisfactory,N/A,,,3.1,1.7,0.0,0.4,4.4,32.0,0.4,0.2,0.2,0.0,0.3,0.0,0.0,0.0,175.0,1.8,331.0,7.7,5.9,0.1,0.1,2.3,,0.0,,220.9,,,,,,,,,,,,,10,,0.1,,Normal
,CLEVELAND POTASH - PROCESSING,,CEN_CPL_PROCESSING,,5620681,FUCHS RENOLIN CLP GEAR OIL,16/06/2022 00:00:00,2022-06-14,2022-06-16,2,,Condition satisfactory.,satisfactory,Satisfactory,N/A,,,2.8,1.4,0.0,0.2,0.2,19.0,0.1,0.0,0.0,0.0,0.3,0.0,0.0,0.1,147.0,2.4,197.0,4.6,6.8,0.0,0.0,0.9,,0.0,,221.7,,,,,,,,,,,,,18,,0.1,,Normal
,CLEVELAND POTASH - PROCESSING,,CEN_CPL_PROCESSING,,5620694,FUCHS RENOLIN CLP GEAR OIL,16/06/2022 00:00:00,2022-06-14,2022-06-16,2,,Condition satisfactory.,satisfactory,Satisfactory,N/A,,,5.7,3.5,0.4,0.2,0.2,40.0,0.0,0.4,0.2,0.0,0.4,0.0,0.0,0.0,186.0,8.6,236.0,3.1,22.0,0.0,0.0,16.0,,0.0,,223.3,,,,,,,,,,,,,11,,0.1,,Normal
,CLEVELAND POTASH - PROCESSING,,CEN_CPL_PROCESSING,,5620710,FUCHS RENOLIN CLP GEAR OIL,16/06/2022 00:00:00,2022-06-14,2022-06-16,2,,Condition satisfactory.,satisfactory,Satisfactory,N/A,,,2.6,3.6,0.1,0.7,0.5,80.0,0.7,0.0,0.2,0.0,0.5,0.0,0.0,0.0,124.0,1.2,374.0,6.5,9.3,0.0,0.0,2.6,,0.0,,219.3,,,,,,,,,,,,,11,,0.1,,Normal
,CLEVELAND POTASH - PROCESSING,,CEN_CPL_PROCESSING,,5620816,FUCHS RENOLIN CLP GEAR OIL,16/06/2022 00:00:00,2022-06-14,2022-06-16,2,,Condition satisfactory.,satisfactory,Satisfactory,N/A,,,3.1,16.0,1.5,2.0,0.6,228.0,0.3,0.0,0.5,0.0,2.0,0.5,0.0,0.2,96.0,1.9,340.0,4.0,61.0,0.1,13.0,3.1,,0.0,,208.1,,,,,,,,,,,,,25,,0.1,,Normal
,CLEVELAND POTASH - PROCESSING,,CEN_CPL_PROCESSING,,5620840,FUCHS RENOLIN CLP GEAR OIL,16/06/2022 00:00:00,2022-06-14,2022-06-16,2,,Condition satisfactory.,satisfactory,Satisfactory,N/A,,,5.6,1.0,0.1,0.1,1.7,43.0,0.0,0.0,0.1,0.0,0.3,0.0,0.0,0.0,30.0,2.4,355.0,7.4,63.0,0.1,0.1,11.0,,0.0,,223.7,,,,,,,,,,,,,11,,0.1,,Normal
,CLEVELAND POTASH - PROCESSING,,CEN_CPL_PROCESSING,,5620844,FUCHS RENOLIN CLP GEAR OIL,16/06/2022 00:00:00,2022-06-14,2022-06-16,2,,Condition satisfactory.,satisfactory,Satisfactory,N/A,,,4.3,1.5,0.2,0.2,0.1,32.0,0.3,0.0,0.0,0.0,0.2,0.0,0.0,0.0,137.0,3.0,272.0,7.6,3.3,0.0,0.0,4.6,,0.0,,222.3,,,,,,,,,,,,,10,,0.1,,Normal
,CLEVELAND POTASH - PROCESSING,,CEN_CPL_PROCESSING,,5620811,FUCHS RENOLIN CLP GEAR OIL,17/06/2022 00:00:00,2022-06-14,2022-06-17,3,,Condition satisfactory.,satisfactory,Satisfactory,N/A,,,3.3,1.0,0.0,0.0,0.0,7.3,0.1,0.0,0.0,0.0,0.0,0.0,0.0,0.0,12.0,1.8,307.0,5.2,23.0,0.0,8.7,5.6,,0.0,,201.2,,,,,,,,,,,,,10,,0.1,,Normal
,CLEVELAND POTASH - PROCESSING,,CEN_CPL_PROCESSING,,5620824,FUCHS RENOLIN CLP GEAR OIL,17/06/2022 00:00:00,2022-06-14,2022-06-17,3,,Condition satisfactory.,satisfactory,Satisfactory,N/A,,,1.7,0.9,0.0,0.0,0.0,4.5,0.0,0.0,0.1,0.0,0.0,0.0,0.0,0.0,28.0,0.7,301.0,4.9,2.3,0.0,0.0,1.6,,0.0,,218.7,,,,,,,,,,,,,10,,0.1,,Normal
,CLEVELAND POTASH - PROCESSING,,CEN_CPL_PROCESSING,,5620828,FUCHS RENOLIN CLP GEAR OIL,17/06/2022 00:00:00,2022-06-14,2022-06-17,3,,Condition satisfactory.,satisfactory,Satisfactory,N/A,,,1.4,0.9,0.0,0.0,0.2,7.2,0.6,0.0,0.0,0.0,0.1,0.0,0.0,0.1,400.0,1.6,251.0,8.4,3.1,0.0,0.0,0.3,,0.0,,213.2,,,,,,,,,,,,,10,,0.1,,Normal
,CLEVELAND POTASH - PROCESSING,,CEN_CPL_PROCESSING,,5620835,FUCHS RENOLIN CLP GEAR OIL,17/06/2022 00:00:00,2022-06-14,2022-06-17,3,,Condition satisfactory.,satisfactory,Satisfactory,N/A,,,2.6,1.4,0.0,0.0,0.1,9.3,0.6,0.0,0.0,0.0,0.1,0.0,0.0,0.0,16.0,1.3,296.0,2.9,13.0,0.0,0.0,3.5,,0.0,,217.1,,,,,,,,,,,,,10,,0.1,,Normal
,CLEVELAND POTASH - PROCESSING,,CEN_CPL_PROCESSING,,5620838,FUCHS RENOLIN CLP GEAR OIL,17/06/2022 00:00:00,2022-06-14,2022-06-17,3,,Low viscosity noted. Visible debris present. Since no abnormal wear; contamination may have occured at sampling. Advice : Resample at the next service intervention. Re-confirm lubricant required / in use and system sampled and feedback if different to that stated on report.,viscosity,Fluid Condition,Training,,,2.8,1.0,0.0,0.1,0.1,39.0,0.9,0.0,0.0,0.0,0.2,0.0,0.0,0.0,13.0,0.6,331.0,7.3,2.7,0.0,0.1,1.4,,0.0,,195.7,,,,,,,,,,,,,10,,0.1,,Caution
,CLEVELAND POTASH - PROCESSING,,CEN_CPL_PROCESSING,,5620703,FUCHS RENOLIN CLP GEAR OIL,24/06/2022 00:00:00,2022-06-23,2022-06-24,1,,Condition satisfactory.,satisfactory,Satisfactory,N/A,,,1.3,3.1,0.0,0.3,0.3,58.0,0.0,0.3,0.3,0.0,0.6,0.0,0.0,0.7,15.0,0.3,344.0,5.4,18.0,0.4,2.4,2.9,,0.0,,212.2,,,,,,,,,,,,,14,,0.1,,Normal
,CLEVELAND POTASH - PROCESSING,,CEN_CPL_PROCESSING,,5620705,FUCHS RENOLIN CLP GEAR OIL,24/06/2022 00:00:00,2022-06-23,2022-06-24,1,,Condition satisfactory.,satisfactory,Satisfactory,N/A,,,1.2,2.5,0.0,0.1,2.3,24.0,0.0,0.8,0.2,0.0,0.3,0.0,0.0,0.1,12.0,0.3,319.0,4.2,20.0,0.3,1.4,2.1,,0.0,,209.2,,,,,,,,,,,,,10,,0.1,,Normal
,CLEVELAND POTASH - PROCESSING,,CEN_CPL_PROCESSING,,5646036,FUCHS RENOLIN CLP GEAR OIL,29/06/2022 00:00:00,2022-06-29,2022-06-29,0,,Condition satisfactory.,satisfactory,Satisfactory,N/A,,,2.2,24.0,1.1,1.8,1.0,156.0,0.0,1.8,0.0,0.0,0.5,1.1,0.0,0.1,0.0,2.1,341.0,11.0,10.0,0.3,0.9,12.0,,0.0,,219.4,,,,,,,,,,,,,16,,0.1,,Normal
,CLEVELAND POTASH - PROCESSING,,CEN_CPL_PROCESSING,,5620778,FUCHS RENOLIN CLP GEAR OIL,30/06/2022 00:00:00,2022-06-29,2022-06-30,1,,Visible debris present. Wear appears satisfactory. Advice : Resample at the next service intervention.,visible ,Possible Sample Issue,Training,,,6.8,1.3,0.0,0.4,8.6,20.0,0.5,0.3,0.2,3.1,0.6,0.1,0.1,0.0,43.0,4.3,133.0,5.2,12.0,0.2,0.7,8.7,,0.1,3166.0,320.8,,,,,,,,,,,,,13,,0.1,,Caution
,CLEVELAND POTASH - PROCESSING,,CEN_CPL_PROCESSING,,5646037,FUCHS RENOLIN CLP GEAR OIL,30/06/2022 00:00:00,2022-06-29,2022-06-30,1,,Visible debris present. High viscosity noted. The Sodium and Potassium level suggests Clay/Potash contamination. Wear appears satisfactory. Advice : Change fluid and check unit for source of contamination.,viscosity,Fluid Condition,Training,,,75.0,19.0,2.6,1.2,2.9,218.0,0.0,0.1,0.1,0.0,2.3,0.4,0.1,1.4,84.0,28.0,290.0,7.0,26.0,0.3,0.5,53.0,,0.0,,255.6,,,,,,,,,,,,,36,,0.1,,Serious
,CLEVELAND POTASH - PROCESSING,,CEN_CPL_PROCESSING,,5620669,FUCHS RENOLIN CLP GEAR OIL,08/07/2022 00:00:00,2022-07-06,2022-07-08,2,,Visible debris present. The levels of Copper and Tin suggest possible wear of a bearing or bush type material. Advice : Change oil if not changed when sampled. Check unit for abnormal noise and heat and feedback findings before next sample.,copper,Wear Metals,Training,,,0.0,4.0,0.9,0.3,438.0,53.0,8.2,42.0,0.2,0.1,0.4,0.1,0.0,0.6,18.0,2.9,269.0,8.3,5.1,0.8,0.2,3.9,,0.0,,328.9,,,,,,,,,,,,,10,,0.1,,Serious
,CLEVELAND POTASH - PROCESSING,,CEN_CPL_PROCESSING,,5620670,FUCHS RENOLIN CLP GEAR OIL,08/07/2022 00:00:00,2022-07-06,2022-07-08,2,,Condition satisfactory.,satisfactory,Satisfactory,N/A,,,0.0,3.2,0.6,0.5,15.0,40.0,0.1,1.6,0.5,0.0,0.5,0.1,0.0,0.5,345.0,4.9,262.0,9.6,17.0,0.1,0.2,2.6,,0.1,,227.1,,,,,,,,,,,,,19,,0.1,,Normal
,CLEVELAND POTASH - PROCESSING,,CEN_CPL_PROCESSING,,5620681,FUCHS RENOLIN CLP GEAR OIL,08/07/2022 00:00:00,2022-07-06,2022-07-08,2,,Condition satisfactory.,satisfactory,Satisfactory,N/A,,,0.0,1.4,0.4,0.2,0.7,23.0,0.5,0.3,0.2,0.0,0.3,0.0,0.0,0.4,149.0,1.8,219.0,5.1,8.2,0.0,0.0,0.4,,0.1,,216.1,,,,,,,,,,,,,16,,0.1,,Normal
,CLEVELAND POTASH - PROCESSING,,CEN_CPL_PROCESSING,,5620694,FUCHS RENOLIN CLP GEAR OIL,08/07/2022 00:00:00,2022-07-06,2022-07-08,2,,Condition satisfactory.,satisfactory,Satisfactory,N/A,,,1.4,3.2,0.8,0.4,0.5,46.0,0.4,0.8,0.5,0.0,0.6,0.1,0.1,0.5,270.0,11.0,280.0,5.5,29.0,0.0,0.2,24.0,,0.2,,226.6,,,,,,,,,,,,,10,,0.1,,Normal
,CLEVELAND POTASH - PROCESSING,,CEN_CPL_PROCESSING,,5620811,FUCHS RENOLIN CLP GEAR OIL,08/07/2022 00:00:00,2022-07-06,2022-07-08,2,,Condition satisfactory.,satisfactory,Satisfactory,N/A,,,0.0,1.2,0.2,0.1,0.2,9.5,0.3,0.7,0.4,0.0,0.1,0.0,0.0,0.3,21.0,2.2,301.0,5.7,27.0,0.0,9.2,5.5,,0.1,,203.7,,,,,,,,,,,,,10,,0.1,,Normal
,CLEVELAND POTASH - PROCESSING,,CEN_CPL_PROCESSING,,5620816,FUCHS RENOLIN CLP GEAR OIL,08/07/2022 00:00:00,2022-07-06,2022-07-08,2,,Condition satisfactory.,satisfactory,Satisfactory,N/A,,,0.0,16.0,1.3,1.5,0.7,201.0,0.9,1.2,0.2,0.0,1.7,0.3,0.0,0.3,58.0,1.5,288.0,4.6,55.0,0.1,7.9,3.0,,0.1,,213.0,,,,,,,,,,,,,17,,0.1,,Normal
,CLEVELAND POTASH - PROCESSING,,CEN_CPL_PROCESSING,,5620824,FUCHS RENOLIN CLP GEAR OIL,08/07/2022 00:00:00,2022-07-06,2022-07-08,2,,Condition satisfactory.,satisfactory,Satisfactory,N/A,,,0.0,1.2,0.3,0.1,0.2,7.1,0.6,0.0,0.4,0.0,0.2,0.1,0.0,0.3,73.0,0.8,336.0,6.4,6.6,0.1,0.2,2.3,,0.1,,221.1,,,,,,,,,,,,,10,,0.1,,Normal
,CLEVELAND POTASH - PROCESSING,,CEN_CPL_PROCESSING,,5620828,FUCHS RENOLIN CLP GEAR OIL,08/07/2022 00:00:00,2022-07-06,2022-07-08,2,,Condition satisfactory.,satisfactory,Satisfactory,N/A,,,0.0,1.5,0.4,0.1,0.2,15.0,0.6,0.5,0.3,0.0,0.2,0.0,0.0,0.3,679.0,2.1,292.0,16.0,5.0,0.0,0.2,0.6,,0.1,,222.1,,,,,,,,,,,,,10,,0.1,,Normal
,CLEVELAND POTASH - PROCESSING,,CEN_CPL_PROCESSING,,5620835,FUCHS RENOLIN CLP GEAR OIL,08/07/2022 00:00:00,2022-07-06,2022-07-08,2,,Condition satisfactory.,satisfactory,Satisfactory,N/A,,,0.0,2.8,0.3,0.1,0.2,10.0,0.8,0.0,0.1,0.0,0.1,0.0,0.0,0.3,22.0,1.2,306.0,2.8,16.0,0.0,0.1,3.1,,0.1,,218.4,,,,,,,,,,,,,10,,0.1,,Normal
,CLEVELAND POTASH - PROCESSING,,CEN_CPL_PROCESSING,,5620838,FUCHS RENOLIN CLP GEAR OIL,08/07/2022 00:00:00,2022-07-06,2022-07-08,2,,Condition satisfactory.,satisfactory,Satisfactory,N/A,,,0.0,1.4,0.4,0.2,0.4,39.0,0.7,0.7,0.5,0.1,0.4,0.2,0.1,0.4,41.0,0.4,333.0,9.0,12.0,0.2,0.2,1.9,,0.2,,215.3,,,,,,,,,,,,,10,,0.1,,Normal
,CLEVELAND POTASH - PROCESSING,,CEN_CPL_PROCESSING,,5620840,FUCHS RENOLIN CLP GEAR OIL,08/07/2022 00:00:00,2022-07-06,2022-07-08,2,,The viscosity is lower than expected for this brand and grade of lubricant and suggests possible contamination with a lubricant of lower viscosity characteristics or that the lubricant in use is different to that specified. No adverse wear is apparent from the use of this lubricant. Advise monitor at the recommended sampling period. Re-confirm lubricant required / in use and system sampled and feedback if different to that stated on report. ,viscosity,Fluid Condition,Training,,,0.0,1.0,0.3,0.1,1.5,49.0,0.6,0.7,0.1,0.0,0.3,0.0,0.0,0.1,34.0,1.8,345.0,6.2,63.0,0.0,0.1,9.5,,0.0,,227.1,,,,,,,,,,,,,10,,0.1,,Serious
,CLEVELAND POTASH - PROCESSING,,CEN_CPL_PROCESSING,,5620844,FUCHS RENOLIN CLP GEAR OIL,08/07/2022 00:00:00,2022-07-06,2022-07-08,2,,Condition satisfactory.,satisfactory,Satisfactory,N/A,,,0.0,1.9,0.4,0.3,3.2,41.0,0.5,1.3,0.0,0.0,0.3,0.0,0.0,0.6,129.0,1.7,294.0,6.9,8.3,0.2,0.1,4.2,,0.1,,222.8,,,,,,,,,,,,,10,,0.1,,Normal
,CLEVELAND POTASH - PROCESSING,,CEN_CPL_PROCESSING,,5620703,FUCHS RENOLIN CLP GEAR OIL,15/07/2022 00:00:00,2022-07-14,2022-07-15,1,,Condition satisfactory.,satisfactory,Satisfactory,N/A,,,1.7,3.3,0.3,1.2,2.8,23.0,0.7,1.2,0.8,0.0,0.7,0.6,1.1,0.0,60.0,0.9,337.0,3.5,21.0,0.8,2.7,4.2,,0.9,,210.9,,,,,,,,,,,,,10,,0.1,,Normal
,CLEVELAND POTASH - PROCESSING,,CEN_CPL_PROCESSING,,5620705,FUCHS RENOLIN CLP GEAR OIL,15/07/2022 00:00:00,2022-07-14,2022-07-15,1,,Condition satisfactory.,satisfactory,Satisfactory,N/A,,,1.8,4.7,0.7,1.4,12.0,55.0,0.5,1.7,1.0,0.1,1.1,0.7,1.1,0.8,73.0,1.1,334.0,5.2,24.0,1.0,3.8,4.3,,0.9,,210.0,,,,,,,,,,,,,13,,0.1,,Normal
,CLEVELAND POTASH - PROCESSING,,CEN_CPL_PROCESSING,,5620710,FUCHS RENOLIN CLP GEAR OIL,27/07/2022 00:00:00,2022-07-26,2022-07-27,1,,Condition satisfactory.,satisfactory,Satisfactory,N/A,,,1.5,2.6,0.2,1.4,0.1,68.0,0.0,1.3,1.2,0.0,1.2,0.7,1.8,0.4,102.0,1.4,345.0,9.1,13.0,1.0,1.4,4.6,,0.8,,220.0,,,,,,,,,,,,,11,,0.1,,Normal
,CLEVELAND POTASH - PROCESSING,,CEN_CPL_PROCESSING,,5646036,FUCHS RENOLIN CLP GEAR OIL,01/08/2022 00:00:00,2022-07-29,2022-08-01,3,,Condition satisfactory.,satisfactory,Satisfactory,N/A,,,2.5,22.0,0.1,1.1,0.8,94.0,0.0,0.0,0.4,0.0,0.5,0.3,0.0,0.3,4.2,1.2,240.0,7.0,17.0,0.3,0.1,2.8,,0.1,,226.3,,,,,,,,,,,,,17,,0.1,,Normal
,CLEVELAND POTASH - PROCESSING,,CEN_CPL_PROCESSING,,5646037,FUCHS RENOLIN CLP GEAR OIL,02/08/2022 00:00:00,2022-07-29,2022-08-02,4,,Visible debris present. Viscosity not consistent with stated grade. Wear appears satisfactory. Advice : Resample at the next service intervention. Re-confirm lubricant required / in use and system sampled and feedback if different to that stated on report.,viscosity,Fluid Condition,Training,,,0.0,11.0,0.2,0.1,0.1,1.7,0.0,0.0,0.4,0.0,0.0,0.0,0.0,0.0,0.4,0.6,275.0,0.2,0.0,0.0,0.0,0.1,,0.0,,355.5,,,,,,,,,,,,,25,,0.1,,Serious
,CLEVELAND POTASH - PROCESSING,,CEN_CPL_PROCESSING,,5620669,FUCHS RENOLIN CLP GEAR OIL,04/08/2022 00:00:00,2022-08-03,2022-08-04,1,,Visible debris present. The levels of Copper and Tin suggest possible wear of a bearing or bush type material. Advice : Change oil if not changed when sampled. Check unit for abnormal noise and heat and feedback findings before next sample.,copper,Wear Metals,Training,,,5.0,3.6,0.2,0.5,727.0,65.0,13.0,74.0,0.1,0.1,0.4,0.1,0.0,0.4,17.0,1.5,247.0,8.0,10.0,1.1,0.3,2.4,,0.0,,334.1,,,,,,,,,,,,,10,,0.1,,Serious
,CLEVELAND POTASH - PROCESSING,,CEN_CPL_PROCESSING,,5620670,FUCHS RENOLIN CLP GEAR OIL,04/08/2022 00:00:00,2022-08-03,2022-08-04,1,,Condition satisfactory.,satisfactory,Satisfactory,N/A,,,3.4,2.0,0.1,0.6,0.9,45.0,0.0,0.2,0.1,0.0,0.5,0.0,0.0,0.1,367.0,3.3,272.0,9.4,13.0,0.1,0.1,0.6,,0.0,,225.2,,,,,,,,,,,,,22,,0.1,,Normal
,CLEVELAND POTASH - PROCESSING,,CEN_CPL_PROCESSING,,5620681,FUCHS RENOLIN CLP GEAR OIL,04/08/2022 00:00:00,2022-08-03,2022-08-04,1,,Condition satisfactory.,satisfactory,Satisfactory,N/A,,,3.2,1.2,0.1,0.2,19.0,23.0,1.1,1.9,0.2,0.0,0.3,0.0,0.0,0.1,184.0,2.1,193.0,5.1,8.5,0.0,0.1,0.7,,0.0,,220.1,,,,,,,,,,,,,16,,0.1,,Normal
,CLEVELAND POTASH - PROCESSING,,CEN_CPL_PROCESSING,,5620694,FUCHS RENOLIN CLP GEAR OIL,04/08/2022 00:00:00,2022-08-03,2022-08-04,1,,Potassium consistent with Clay/Potash ingress. Wear appears satisfactory. Advice : Resample at the next service intervention.,potassium,Contamination,Appraisal,,,6.7,3.2,0.4,0.3,0.4,44.0,0.1,0.0,0.1,0.0,0.5,0.0,0.0,0.1,238.0,11.0,234.0,4.9,26.0,0.0,0.0,33.0,,0.0,,222.6,,,,,,,,,,,,,10,,0.1,,Caution
,CLEVELAND POTASH - PROCESSING,,CEN_CPL_PROCESSING,,5620811,FUCHS RENOLIN CLP GEAR OIL,04/08/2022 00:00:00,2022-08-03,2022-08-04,1,,Condition satisfactory.,satisfactory,Satisfactory,N/A,,,3.1,0.9,0.0,0.0,0.1,12.0,0.3,0.7,1.0,0.0,0.1,0.0,0.0,0.0,24.0,3.2,280.0,4.9,33.0,0.0,8.9,7.2,,0.0,,204.4,,,,,,,,,,,,,10,,0.1,,Normal
,CLEVELAND POTASH - PROCESSING,,CEN_CPL_PROCESSING,,5620816,FUCHS RENOLIN CLP GEAR OIL,04/08/2022 00:00:00,2022-08-03,2022-08-04,1,,Condition satisfactory.,satisfactory,Satisfactory,N/A,,,2.4,17.0,1.0,1.3,0.7,183.0,0.3,0.2,0.1,0.0,1.6,0.3,0.0,0.1,54.0,2.8,293.0,5.0,54.0,0.1,6.1,3.0,,0.0,,215.2,,,,,,,,,,,,,10,,0.1,,Normal
,CLEVELAND POTASH - PROCESSING,,CEN_CPL_PROCESSING,,5620824,FUCHS RENOLIN CLP GEAR OIL,04/08/2022 00:00:00,2022-08-03,2022-08-04,1,,Condition satisfactory.,satisfactory,Satisfactory,N/A,,,1.3,0.6,0.0,0.0,0.1,1.8,0.1,1.3,0.0,0.0,0.0,0.0,0.0,0.0,18.0,0.9,291.0,9.0,7.4,0.0,0.1,1.7,,0.0,,216.9,,,,,,,,,,,,,10,,0.1,,Normal
,CLEVELAND POTASH - PROCESSING,,CEN_CPL_PROCESSING,,5620828,FUCHS RENOLIN CLP GEAR OIL,04/08/2022 00:00:00,2022-08-03,2022-08-04,1,,Condition satisfactory.,satisfactory,Satisfactory,N/A,,,1.3,1.1,0.2,0.2,0.2,14.0,0.2,0.1,0.2,0.0,0.2,0.0,0.0,0.1,788.0,3.2,287.0,17.0,3.3,0.1,0.1,0.9,,0.0,,213.2,,,,,,,,,,,,,10,,0.1,,Normal
,CLEVELAND POTASH - PROCESSING,,CEN_CPL_PROCESSING,,5620835,FUCHS RENOLIN CLP GEAR OIL,04/08/2022 00:00:00,2022-08-03,2022-08-04,1,,Condition satisfactory.,satisfactory,Satisfactory,N/A,,,1.9,1.2,0.1,0.1,0.2,10.0,0.4,0.4,0.4,0.0,0.1,0.0,0.0,0.0,24.0,2.6,296.0,2.7,17.0,0.1,0.2,3.8,,0.0,,218.2,,,,,,,,,,,,,10,,0.1,,Normal
,CLEVELAND POTASH - PROCESSING,,CEN_CPL_PROCESSING,,5620838,FUCHS RENOLIN CLP GEAR OIL,04/08/2022 00:00:00,2022-08-03,2022-08-04,1,,Condition satisfactory.,satisfactory,Satisfactory,N/A,,,2.8,0.6,0.0,0.0,0.1,6.0,0.0,0.0,0.0,0.0,0.0,0.0,0.0,0.0,8.1,1.1,314.0,6.4,4.3,0.1,0.1,2.7,,0.0,,218.9,,,,,,,,,,,,,10,,0.1,,Normal
,CLEVELAND POTASH - PROCESSING,,CEN_CPL_PROCESSING,,5620840,FUCHS RENOLIN CLP GEAR OIL,04/08/2022 00:00:00,2022-08-03,2022-08-04,1,,The viscosity is lower than expected for this brand and grade of lubricant and suggests possible contamination with a lubricant of lower viscosity characteristics or that the lubricant in use is different to that specified. No adverse wear is apparent from the use of this lubricant. Advise monitor at the recommended sampling period. Re-confirm lubricant required / in use and system sampled and feedback if different to that stated on report. ,viscosity,Fluid Condition,Training,,,4.2,0.7,0.1,0.2,1.4,43.0,0.1,0.9,0.0,0.0,0.3,0.0,0.0,0.0,19.0,2.4,320.0,6.6,62.0,0.1,0.0,7.4,,0.0,,219.9,,,,,,,,,,,,,10,,0.1,,Serious
,CLEVELAND POTASH - PROCESSING,,CEN_CPL_PROCESSING,,5620844,FUCHS RENOLIN CLP GEAR OIL,04/08/2022 00:00:00,2022-08-03,2022-08-04,1,,Condition satisfactory.,satisfactory,Satisfactory,N/A,,,4.3,1.9,0.2,0.3,0.4,34.0,0.1,1.6,0.4,0.1,0.4,0.2,0.1,0.2,109.0,2.5,319.0,9.3,14.0,0.3,0.2,3.7,,0.1,,223.7,,,,,,,,,,,,,10,,0.1,,Normal
,CLEVELAND POTASH - PROCESSING,,CEN_CPL_PROCESSING,,5620703,FUCHS RENOLIN CLP GEAR OIL,10/08/2022 00:00:00,2022-08-08,2022-08-10,2,,Visible debris present. Potassium suggests ingress of environmental contamination. Wear appears satisfactory. Advice : Resample at the next service intervention. ,iron,Wear Metals,Training,,,3.8,3.6,0.4,1.3,2.4,41.0,1.0,0.0,0.0,0.0,0.5,1.0,2.2,0.9,31.0,11.0,329.0,9.1,21.0,1.2,4.5,25.0,,1.0,,206.7,,,,,,,,,,,,,10,,0.1,,Caution
,CLEVELAND POTASH - PROCESSING,,CEN_CPL_PROCESSING,,5620705,FUCHS RENOLIN CLP GEAR OIL,10/08/2022 00:00:00,2022-08-08,2022-08-10,2,,Condition satisfactory.,satisfactory,Satisfactory,N/A,,,1.7,4.0,0.6,1.2,15.0,26.0,0.9,2.0,0.1,0.0,0.4,1.1,2.2,0.6,19.0,1.6,330.0,9.1,24.0,1.1,3.9,5.7,,1.1,,208.5,,,,,,,,,,,,,10,,0.1,,Normal
