Repository: richard-raithel/azure_anomaly

# Azure Anomaly Detection Workflow

## Overview

This project provides a comprehensive workflow for detecting anomalies in datasets using Azure Cognitive Services for Anomaly Detection. The workflow includes scripts for data preprocessing, anomaly detection, visualization, and summarization. It supports both univariate and multivariate anomaly detection.

---

## Features
- **Data Preprocessing**:
  - Normalize and filter raw data (`filter_data.py`, `filter_data_normalize.py`).
  - Extract frequent patterns (`find_frequent.py`).
  - Fetch data from Azure Blob Storage (`get_blob_data.py`).

- **Anomaly Detection**:
  - Univariate anomaly detection (`sample_univariate_detect.py`).

File: data/top_n/FuchsRenolinClpGearOil.csv (part 16 of 17)
3,0.3,0.0,195.0,48.0,194.0,2.1,51.0,0.3,0.2,5.2,,0.0,,482.3,,,,,,,,,,,,,157,0.19,0.1,,Caution
,BRITISH STEEL - SCUNTHORPE,,STEELMAKINGCRANES,,570484,FUCHS RENOLIN CLP GEAR OIL,20/10/2022 00:00:00,2022-10-17,2022-10-20,3,,High Aluminium evident indicating possible bearing/casing wear or Aluminium based grease source. The level of Lead suggests possible wear of a bearing or bush type material. Advice : Resample at the next service intervention. Sample appears unsuitable for ISO code.  ,lead,Wear Metals,Training,,,6.9,60.0,41.0,0.6,0.4,68.0,65.0,0.0,0.4,0.0,8.7,1.5,0.2,0.7,272.0,80.0,280.0,1.8,55.0,0.4,0.0,4.2,,0.0,,468.8,,,,,,,,,,,,,50,0.21,0.1,,Caution
,CLEVELAND POTASH,,CPL_CONVEYORS,,5094728,FUCHS RENOLIN CLP GEAR OIL,07/04/2022 00:00:00,2022-04-06,2022-04-07,1,,Wear appears satisfactory. No significant contamination. Advise monitor at the recommended sampling period.,satisfactory,Satisfactory,N/A,,,20.0,20.0,4.2,0.5,7.8,32.0,0.3,0.0,0.0,3.0,0.4,0.1,0.0,0.5,12.0,3.8,264.0,23.0,11.0,0.1,2.3,14.0,,0.0,,467.4,,,,,,,,,,,,,10,,0.1,,Normal
,CLEVELAND POTASH,,CPL_CONVEYORS,,5174267,FUCHS RENOLIN CLP GEAR OIL,07/04/2022 00:00:00,2022-04-06,2022-04-07,1,,Visible debris present. Potassium suggests ingress of environmental contamination. Wear appears satisfactory. Advice : Resample at the next service intervention. ,iron,Wear Metals,Training,,,26.0,28.0,0.7,0.2,5.5,35.0,0.0,2.3,0.1,0.0,0.3,0.1,0.1,0.6,54.0,16.0,273.0,10.0,12.0,0.6,1.3,33.0,,0.0,8432.0,474.8,,,,,,,,,,,,,10,,0.1,,Caution
,CLEVELAND POTASH - PROCESSING,,CEN_CPL_PROCESSING,,5620778,FUCHS RENOLIN CLP GEAR OIL,11/08/2022 00:00:00,2022-07-29,2022-08-11,13,,Visible debris present. Potassium consistent with Clay/Potash ingress. Wear appears satisfactory. Advice : Change fluid and check unit for source of contamination.,potassium,Contamination,Appraisal,,,11.0,1.0,6.5,0.6,29.0,48.0,1.0,0.3,0.0,2.0,0.6,0.0,0.0,5.5,33.0,6.3,289.0,6.9,21.0,0.2,0.3,47.0,,0.0,,322.9,,,,,,,,,,,,,14,,0.1,,Serious
,CLEVELAND POTASH - PROCESSING,,CEN_CPL_PROCESSING,,5646037,FUCHS RENOLIN CLP GEAR OIL,30/08/2022 00:00:00,2022-08-25,2022-08-30,5,,Visible debris present. High viscosity noted. The Sodium and Potassium level suggests Clay/Potash contamination. The level of Iron is higher than expected and suggests wear of gear or shaft type material. Advice : Change fluid and check unit for source of contamination.,viscosity,Fluid Condition,Training,,,142.0,33.0,6.9,4.1,2.3,518.0,1.9,0.0,0.3,0.0,4.3,1.1,0.2,1.8,135.0,43.0,287.0,8.4,34.0,1.0,0.6,84.0,,0.0,,320.2,,,,,,,,,,,,,60,,0.1,,Serious
,CLEVELAND POTASH - PROCESSING,,CEN_CPL_PROCESSING,,5620669,FUCHS RENOLIN CLP GEAR OIL,01/09/2022 00:00:00,2022-08-30,2022-09-01,2,,Visible debris present. The levels of Copper and Tin suggest possible wear of a bearing or bush type material. Advice : Change oil if not changed when sampled. Check unit for abnormal noise and heat and feedback findings before next sample.,copper,Wear Metals,Training,,,4.9,3.4,0.5,0.7,1014.0,71.0,1.8,106.0,0.0,0.1,0.4,0.2,1.3,0.5,34.0,1.5,284.0,7.3,5.3,1.7,0.7,0.0,,0.0,,332.1,,,,,,,,,,,,,10,,0.1,,Serious
,CLEVELAND POTASH - PROCESSING,,CEN_CPL_PROCESSING,,5620670,FUCHS RENOLIN CLP GEAR OIL,01/09/2022 00:00:00,2022-08-30,2022-09-01,2,,Condition satisfactory.,satisfactory,Satisfactory,N/A,,,4.5,2.4,0.0,1.2,1.7,86.0,0.0,0.6,0.2,0.0,0.8,0.2,1.3,0.2,564.0,4.5,326.0,11.0,20.0,0.3,0.8,0.0,,0.0,,224.2,,,,,,,,,,,,,21,,0.1,,Normal
,CLEVELAND POTASH - PROCESSING,,CEN_CPL_PROCESSING,,5620681,FUCHS RENOLIN CLP GEAR OIL,01/09/2022 00:00:00,2022-08-30,2022-09-01,2,,Condition satisfactory.,satisfactory,Satisfactory,N/A,,,2.2,1.1,0.4,0.4,2.3,27.0,0.0,0.7,0.0,0.0,0.4,0.2,1.3,0.4,253.0,2.6,201.0,5.4,12.0,0.2,0.5,0.0,,0.0,,218.0,,,,,,,,,,,,,17,,0.1,,Normal
,CLEVELAND POTASH - PROCESSING,,CEN_CPL_PROCESSING,,5620694,FUCHS RENOLIN CLP GEAR OIL,01/09/2022 00:00:00,2022-08-30,2022-09-01,2,,Visible debris present. Potassium evident suggesting possible ingress of environmental contamination. Wear appears satisfactory. Advice : Change oil if not changed when sampled. ,iron,Wear Metals,Training,,,12.0,4.7,1.0,0.7,0.4,77.0,0.0,0.5,0.2,0.1,0.9,0.4,1.4,0.9,700.0,26.0,311.0,8.8,41.0,0.3,0.6,92.0,,0.0,,229.8,,,,,,,,,,,,,12,,0.1,,Serious
,CLEVELAND POTASH - PROCESSING,,CEN_CPL_PROCESSING,,5620811,FUCHS RENOLIN CLP GEAR OIL,01/09/2022 00:00:00,2022-08-30,2022-09-01,2,,Condition satisfactory.,satisfactory,Satisfactory,N/A,,,2.3,0.7,0.5,0.1,0.2,14.0,0.0,0.4,0.1,0.0,0.1,0.2,1.3,0.4,30.0,3.4,303.0,4.7,31.0,0.2,11.0,8.0,,0.0,,201.0,,,,,,,,,,,,,10,,0.1,,Normal
,CLEVELAND POTASH - PROCESSING,,CEN_CPL_PROCESSING,,5620816,FUCHS RENOLIN CLP GEAR OIL,01/09/2022 00:00:00,2022-08-30,2022-09-01,2,,Condition satisfactory.,satisfactory,Satisfactory,N/A,,,1.9,17.0,1.6,2.0,2.9,206.0,0.0,0.8,0.1,0.0,1.9,0.6,1.4,0.5,83.0,2.5,315.0,5.0,56.0,0.7,13.0,5.1,,0.0,,214.1,,,,,,,,,,,,,17,,0.1,,Normal
,CLEVELAND POTASH - PROCESSING,,CEN_CPL_PROCESSING,,5620824,FUCHS RENOLIN CLP GEAR OIL,01/09/2022 00:00:00,2022-08-30,2022-09-01,2,,Condition satisfactory.,satisfactory,Satisfactory,N/A,,,1.9,1.1,0.0,0.1,0.2,8.7,0.0,0.6,0.0,0.0,0.1,0.2,1.3,1.0,21.0,1.4,326.0,4.1,8.0,0.2,0.8,0.0,,0.0,,222.4,,,,,,,,,,,,,10,,0.1,,Normal
,CLEVELAND POTASH - PROCESSING,,CEN_CPL_PROCESSING,,5620828,FUCHS RENOLIN CLP GEAR OIL,01/09/2022 00:00:00,2022-08-30,2022-09-01,2,,Condition satisfactory.,satisfactory,Satisfactory,N/A,,,1.9,2.6,0.6,0.3,0.3,24.0,0.0,0.6,0.3,0.0,0.4,0.3,1.3,15.0,1309.0,4.9,359.0,22.0,6.5,0.2,0.6,0.0,,0.0,,212.2,,,,,,,,,,,,,10,,0.1,,Normal
,CLEVELAND POTASH - PROCESSING,,CEN_CPL_PROCESSING,,5620835,FUCHS RENOLIN CLP GEAR OIL,01/09/2022 00:00:00,2022-08-30,2022-09-01,2,,Condition satisfactory.,satisfactory,Satisfactory,N/A,,,2.1,1.2,0.0,0.2,0.4,11.0,0.0,0.3,0.0,0.0,0.2,0.2,1.3,0.2,29.0,3.0,315.0,2.8,15.0,0.2,0.5,6.0,,0.0,,218.7,,,,,,,,,,,,,10,,0.1,,Normal
,CLEVELAND POTASH - PROCESSING,,CEN_CPL_PROCESSING,,5620838,FUCHS RENOLIN CLP GEAR OIL,01/09/2022 00:00:00,2022-08-30,2022-09-01,2,,Condition satisfactory.,satisfactory,Satisfactory,N/A,,,2.3,0.6,0.0,0.1,0.1,7.7,0.0,0.5,0.0,0.0,0.1,0.2,1.3,0.8,13.0,1.3,308.0,5.0,4.4,0.3,0.4,0.0,,0.0,,219.4,,,,,,,,,,,,,10,,0.1,,Normal
,CLEVELAND POTASH - PROCESSING,,CEN_CPL_PROCESSING,,5620840,FUCHS RENOLIN CLP GEAR OIL,01/09/2022 00:00:00,2022-08-30,2022-09-01,2,,The viscosity is lower than expected for this brand and grade of lubricant and suggests possible contamination with a lubricant of lower viscosity characteristics or that the lubricant in use is different to that specified. No adverse wear is apparent from the use of this lubricant. Advise monitor at the recommended sampling period. Re-confirm lubricant required / in use and system sampled and feedback if different to that stated on report. ,viscosity,Fluid Condition,Training,,,4.5,0.6,0.0,0.3,8.5,46.0,0.0,1.1,0.0,0.0,0.3,0.2,1.3,0.3,35.0,2.5,339.0,6.1,63.0,0.2,0.5,14.0,,0.0,,226.5,,,,,,,,,,,,,10,,0.1,,Serious
,CLEVELAND POTASH - PROCESSING,,CEN_CPL_PROCESSING,,5620844,FUCHS RENOLIN CLP GEAR OIL,01/09/2022 00:00:00,2022-08-30,2022-09-01,2,,Condition satisfactory.,satisfactory,Satisfactory,N/A,,,4.1,2.1,0.0,0.4,0.3,56.0,0.0,0.7,0.0,0.0,0.4,0.2,1.3,0.5,177.0,4.0,301.0,6.9,10.0,0.3,0.5,9.6,,0.0,,230.0,,,,,,,,,,,,,10,,0.1,,Normal
,CLEVELAND POTASH - PROCESSING,,CEN_CPL_PROCESSING,,5620703,FUCHS RENOLIN CLP GEAR OIL,13/09/2022 00:00:00,2022-09-12,2022-09-13,1,,Condition satisfactory.,satisfactory,Satisfactory,N/A,,,0.0,2.0,0.4,0.3,0.5,60.0,0.0,0.4,0.0,0.0,0.7,0.0,0.0,0.7,17.0,0.9,361.0,2.8,19.0,0.0,3.2,3.1,,0.0,,209.8,,,,,,,,,,,,,12,,0.1,,Normal
,CLEVELAND POTASH - PROCESSING,,CEN_CPL_PROCESSING,,5620705,FUCHS RENOLIN CLP GEAR OIL,13/09/2022 00:00:00,2022-09-12,2022-09-13,1,,Condition satisfactory.,satisfactory,Satisfactory,N/A,,,0.0,1.8,0.3,0.2,0.3,26.0,0.0,0.3,0.0,0.0,0.3,0.0,0.0,0.1,14.0,1.4,342.0,2.3,21.0,0.0,1.6,6.0,,0.0,,209.2,,,,,,,,,,,,,10,,0.1,,Normal
,CLEVELAND POTASH - PROCESSING,,CEN_CPL_PROCESSING,,5620710,FUCHS RENOLIN CLP GEAR OIL,23/09/2022 00:00:00,2022-09-22,2022-09-23,1,,Condition satisfactory.,satisfactory,Satisfactory,N/A,,,0.4,3.2,0.0,0.4,1.0,44.0,0.0,1.1,0.2,0.0,0.5,0.0,0.0,0.2,55.0,1.7,295.0,7.1,12.0,0.0,0.1,2.3,,0.0,,222.8,,,,,,,,,,,,,10,,0.1,,Normal
,CLEVELAND POTASH - PROCESSING,,CEN_CPL_PROCESSING,,5646036,FUCHS RENOLIN CLP GEAR OIL,23/09/2022 00:00:00,2022-09-22,2022-09-23,1,,Condition satisfactory.,satisfactory,Satisfactory,N/A,,,0.0,0.6,0.0,0.1,0.3,0.4,0.0,0.1,0.4,0.1,0.1,0.0,0.0,0.1,11.0,0.7,317.0,7.8,6.0,0.0,0.2,0.1,,0.1,,219.4,,,,,,,,,,,,,10,,0.1,,Normal
,CLEVELAND POTASH - PROCESSING,,CEN_CPL_PROCESSING,,5646037,FUCHS RENOLIN CLP GEAR OIL,23/09/2022 00:00:00,2022-09-22,2022-09-23,1,,Visible debris present. High viscosity noted. The Sodium and Potassium level suggests Clay/Potash contamination. The level of Iron is higher than expected and suggests wear of gear or shaft type material. Advice : Change fluid and check unit for source of contamination. ,viscosity,Fluid Condition,Training,,,107.0,29.0,5.1,2.4,1.8,362.0,0.0,0.4,0.2,0.0,3.2,0.8,0.1,1.4,98.0,33.0,297.0,7.6,25.0,0.6,0.4,67.0,,0.0,,315.3,,,,,,,,,,,,,49,,0.1,,Serious
,CLEVELAND POTASH - PROCESSING,,CEN_CPL_PROCESSING,,5620778,FUCHS RENOLIN CLP GEAR OIL,26/09/2022 00:00:00,2022-09-22,2022-09-26,4,,Potassium consistent with Clay/Potash ingress. Wear appears satisfactory. Advice : Change fluid and check unit for source of contamination.,potassium,Contamination,Appraisal,,,11.0,1.4,2.5,0.6,28.0,48.0,0.0,0.2,1.0,1.7,0.5,0.0,0.0,0.0,30.0,6.3,290.0,10.0,24.0,0.2,0.0,52.0,,0.0,,324.4,,,,,,,,,,,,,12,,0.1,,Serious
,CLEVELAND POTASH - PROCESSING,,CEN_CPL_PROCESSING,,5620669,FUCHS RENOLIN CLP GEAR OIL,11/10/2022 00:00:00,2022-10-10,2022-10-11,1,,The levels of Copper and Tin suggest possible wear of a bearing or bush type material. Visible debris present (metal / metal-like particles).  Advice : Change oil if not changed when sampled. ,copper,Wear Metals,Training,,,1.9,2.9,0.0,0.6,1229.0,91.0,14.0,129.0,0.1,0.2,0.5,0.1,0.0,0.7,50.0,1.5,287.0,8.5,5.6,1.6,0.3,2.5,,0.0,,328.7,,,,,,,,,,,,,10,,0.1,,Serious
,CLEVELAND POTASH - PROCESSING,,CEN_CPL_PROCESSING,,5620670,FUCHS RENOLIN CLP GEAR OIL,11/10/2022 00:00:00,2022-10-10,2022-10-11,1,,Condition satisfactory.,satisfactory,Satisfactory,N/A,,,1.0,1.3,0.4,0.9,0.1,73.0,0.2,0.0,0.3,0.0,0.6,0.1,0.0,0.6,457.0,3.3,303.0,12.0,17.0,0.1,0.1,0.7,,0.0,,228.7,,,,,,,,,,,,,27,,0.1,,Normal
,CLEVELAND POTASH - PROCESSING,,CEN_CPL_PROCESSING,,5620694,FUCHS RENOLIN CLP GEAR OIL,11/10/2022 00:00:00,2022-10-10,2022-10-11,1,,Condition satisfactory.,satisfactory,Satisfactory,N/A,,,2.3,0.2,0.2,0.2,0.3,25.0,0.0,0.0,0.1,0.0,0.3,0.1,0.1,0.5,215.0,7.2,333.0,8.5,16.0,0.0,0.1,22.0,,0.0,,221.8,,,,,,,,,,,,,10,,0.1,,Normal
,CLEVELAND POTASH - PROCESSING,,CEN_CPL_PROCESSING,,5620703,FUCHS RENOLIN CLP GEAR OIL,11/10/2022 00:00:00,2022-10-10,2022-10-11,1,,Condition satisfactory.,satisfactory,Satisfactory,N/A,,,0.0,0.7,0.0,0.0,0.1,5.5,0.3,0.0,0.5,0.0,0.1,0.0,0.0,0.5,19.0,0.6,273.0,5.3,11.0,0.0,0.3,1.2,,0.0,,206.3,,,,,,,,,,,,,10,,0.1,,Normal
,CLEVELAND POTASH - PROCESSING,,CEN_CPL_PROCESSING,,5620705,FUCHS RENOLIN CLP GEAR OIL,11/10/2022 00:00:00,2022-10-10,2022-10-11,1,,Condition satisfactory.,satisfactory,Satisfactory,N/A,,,0.0,2.0,0.0,0.1,0.2,19.0,0.0,0.0,0.3,0.0,0.2,0.0,0.0,0.5,20.0,0.4,260.0,6.8,12.0,0.0,0.6,4.6,,0.0,,206.3,,,,,,,,,,,,,10,,0.1,,Normal
,CLEVELAND POTASH - PROCESSING,,CEN_CPL_PROCESSING,,5620811,FUCHS RENOLIN CLP GEAR OIL,11/10/2022 00:00:00,2022-10-10,2022-10-11,1,,Condition satisfactory.,satisfactory,Satisfactory,N/A,,,0.0,0.0,0.0,0.1,1.2,15.0,0.2,0.0,0.0,0.0,0.2,0.0,0.0,0.5,23.0,2.8,302.0,6.1,38.0,0.0,9.2,6.1,,0.0,,202.7,,,,,,,,,,,,,10,,0.1,,Normal
,CLEVELAND POTASH - PROCESSING,,CEN_CPL_PROCESSING,,5620816,FUCHS RENOLIN CLP GEAR OIL,11/10/2022 00:00:00,2022-10-10,2022-10-11,1,,Condition satisfactory.,satisfactory,Satisfactory,N/A,,,0.0,18.0,1.4,1.8,0.9,242.0,0.4,0.0,0.4,0.0,2.0,0.4,0.0,0.5,89.0,2.9,323.0,6.8,62.0,0.2,12.0,3.2,,0.0,,213.6,,,,,,,,,,,,,17,,0.1,,Normal
,CLEVELAND POTASH - PROCESSING,,CEN_CPL_PROCESSING,,5620824,FUCHS RENOLIN CLP GEAR OIL,11/10/2022 00:00:00,2022-10-10,2022-10-11,1,,Visible debris present. The levels of Silicon and Aluminium suggest the ingress of dirt contamination. Since no abnormal wear; contamination may have occured at sampling. Advice : Resample at the next service intervention.,aluminium,Wear Metals,Training,,,0.0,194.0,75.0,0.0,0.1,27.0,0.0,0.0,0.2,0.0,0.1,0.5,0.0,0.4,38.0,14.0,298.0,6.0,3.0,0.0,0.1,3.7,,0.0,,211.6,,,,,,,,,,,,,10,,0.1,,Serious
,CLEVELAND POTASH - PROCESSING,,CEN_CPL_PROCESSING,,5620828,FUCHS RENOLIN CLP GEAR OIL,11/10/2022 00:00:00,2022-10-10,2022-10-11,1,,Condition satisfactory.,satisfactory,Satisfactory,N/A,,,0.0,0.0,0.0,0.1,0.2,11.0,0.0,0.0,0.0,0.0,0.2,0.0,0.0,0.3,460.0,1.8,269.0,9.4,3.7,0.1,0.1,0.4,,0.0,,212.4,,,,,,,,,,,,,10,,0.1,,Normal
,CLEVELAND POTASH - PROCESSING,,CEN_CPL_PROCESSING,,5620835,FUCHS RENOLIN CLP GEAR OIL,11/10/2022 00:00:00,2022-10-10,2022-10-11,1,,Condition satisfactory.,satisfactory,Satisfactory,N/A,,,0.0,0.0,0.0,0.1,0.3,12.0,0.0,0.0,0.0,0.0,0.2,0.0,0.0,0.5,24.0,1.8,307.0,3.0,17.0,0.0,0.1,3.6,,0.0,,218.8,,,,,,,,,,,,,10,,0.1,,Normal
,CLEVELAND POTASH - PROCESSING,,CEN_CPL_PROCESSING,,5620838,FUCHS RENOLIN CLP GEAR OIL,11/10/2022 00:00:00,2022-10-10,2022-10-11,1,,Condition satisfactory.,satisfactory,Satisfactory,N/A,,,0.0,0.0,0.0,0.1,0.3,10.0,0.0,0.0,0.1,0.0,0.1,0.0,0.0,0.5,12.0,0.9,311.0,6.0,5.1,0.0,0.2,2.7,,0.1,,219.3,,,,,,,,,,,,,10,,0.1,,Normal
,CLEVELAND POTASH - PROCESSING,,CEN_CPL_PROCESSING,,5620840,FUCHS RENOLIN CLP GEAR OIL,11/10/2022 00:00:00,2022-10-10,2022-10-11,1,,Condition satisfactory.,satisfactory,Satisfactory,N/A,,,1.1,0.0,0.0,0.3,1.7,55.0,0.0,0.0,0.0,0.0,0.3,0.0,0.0,0.3,28.0,2.1,331.0,8.4,64.0,0.0,0.1,9.9,,0.0,,227.9,,,,,,,,,,,,,10,,0.1,,Normal
,CLEVELAND POTASH - PROCESSING,,CEN_CPL_PROCESSING,,5620844,FUCHS RENOLIN CLP GEAR OIL,11/10/2022 00:00:00,2022-10-10,2022-10-11,1,,Condition satisfactory.,satisfactory,Satisfactory,N/A,,,2.0,3.1,1.1,0.3,0.2,69.0,0.0,0.0,0.1,0.0,0.4,0.0,0.0,0.3,160.0,2.6,305.0,9.5,12.0,0.1,0.1,5.5,,0.0,,235.4,,,,,,,,,,,,,11,,0.1,,Normal
,CLEVELAND POTASH - PROCESSING,,CEN_CPL_PROCESSING,,5620681,FUCHS RENOLIN CLP GEAR OIL,12/10/2022 00:00:00,2022-10-10,2022-10-12,2,,Visible debris present. The levels of Copper and Tin suggest possible wear of a bearing or bush type material. Advice : Resample at the next service intervention.,copper,Wear Metals,Training,,,3.8,0.8,0.4,0.8,57.0,65.0,0.7,6.1,0.0,0.0,0.6,0.1,0.0,1.9,583.0,4.3,253.0,12.0,21.0,0.3,0.0,1.1,,0.0,,230.9,,,,,,,,,,,,,18,,0.1,,Caution
,CLEVELAND POTASH - PROCESSING,,CEN_CPL_PROCESSING,,5620710,FUCHS RENOLIN CLP GEAR OIL,20/10/2022 00:00:00,2022-10-18,2022-10-20,2,,Condition satisfactory.,satisfactory,Satisfactory,N/A,,,0.5,2.3,0.2,0.9,0.5,95.0,0.0,1.3,0.3,0.0,0.8,0.1,0.0,2.5,132.0,3.0,343.0,9.0,19.0,0.2,0.1,5.7,,0.1,,222.8,,,,,,,,,,,,,13,,0.1,,Normal
,CLEVELAND POTASH - PROCESSING,,CEN_CPL_PROCESSING,,5646037,FUCHS RENOLIN CLP GEAR OIL,25/10/2022 00:00:00,2022-10-25,2022-10-25,0,,The Sodium and Potassium level suggests Clay/Potash contamination. Very high viscosity. The level of Iron is higher than expected and suggests wear of gear or shaft type material. Advice : Change fluid and check unit for source of contamination.,viscosity,Fluid Condition,Training,,,99.0,26.0,4.7,3.3,3.1,351.0,0.0,0.0,0.1,0.0,3.3,0.9,1.4,1.1,87.0,31.0,326.0,7.7,32.0,1.4,0.8,80.0,,0.0,,284.7,,,,,,,,,,,,,47,,0.1,,Serious
,CLEVELAND POTASH - PROCESSING,,CEN_CPL_PROCESSING,,5817012,FUCHS RENOLIN CLP GEAR OIL,25/10/2022 00:00:00,2022-10-25,2022-10-25,0,,Condition satisfactory.,satisfactory,Satisfactory,N/A,,,1.1,6.2,0.8,0.9,0.6,73.0,0.0,0.7,0.0,0.0,0.4,0.7,1.3,0.1,0.0,1.6,376.0,9.6,9.9,0.4,0.5,7.2,,0.0,,219.6,,,,,,,,,,,,,10,,0.1,,Normal
,CLEVELAND POTASH - PROCESSING,,CEN_CPL_PROCESSING,,5620778,FUCHS RENOLIN CLP GEAR OIL,26/10/2022 00:00:00,2022-10-25,2022-10-26,1,,Potassium consistent with Clay/Potash ingress. Wear appears satisfactory. Advice : Change fluid and check unit for source of contamination. ,potassium,Contamination,Appraisal,,,11.0,1.8,2.0,0.6,28.0,53.0,1.1,0.2,0.0,2.3,0.7,0.0,0.0,0.0,32.0,6.7,292.0,11.0,24.0,0.2,0.1,50.0,,0.0,,324.4,,,,,,,,,,,,,15,,0.1,,Serious
,CLEVELAND POTASH - PROCESSING,,CEN_CPL_PROCESSING,,5620669,FUCHS RENOLIN CLP GEAR OIL,02/11/2022 00:00:00,2022-11-01,2022-11-02,1,,Visible debris present. The levels of Copper and Tin suggest possible wear of a bearing or bush type material. Advice : Change oil if not changed when sampled. Check unit for abnormal noise and heat and feedback findings before next sample.,copper,Wear Metals,Training,,,0.0,1.6,0.0,0.1,284.0,30.0,0.0,28.0,0.0,0.0,0.2,0.0,0.0,0.0,25.0,0.9,244.0,3.6,6.0,0.0,0.0,3.8,,0.0,,332.1,,,,,,,,,,,,,10,,0.1,,Serious
,CLEVELAND POTASH - PROCESSING,,CEN_CPL_PROCESSING,,5620670,FUCHS RENOLIN CLP GEAR OIL,02/11/2022 00:00:00,2022-11-01,2022-11-02,1,,Condition satisfactory.,satisfactory,Satisfactory,N/A,,,0.0,2.4,0.0,1.0,0.0,85.0,0.0,0.1,0.0,0.0,0.7,0.0,0.0,0.0,562.0,2.4,302.0,9.6,20.0,0.0,0.0,2.3,,0.0,,229.6,,,,,,,,,,,,,28,,0.1,,Normal
,CLEVELAND POTASH - PROCESSING,,CEN_CPL_PROCESSING,,5620681,FUCHS RENOLIN CLP GEAR OIL,02/11/2022 00:00:00,2022-11-01,2022-11-02,1,,Condition satisfactory.,satisfactory,Satisfactory,N/A,,,0.0,1.4,0.0,0.4,0.0,39.0,0.0,0.1,0.0,0.0,0.4,0.0,0.0,0.0,403.0,13.0,326.0,17.0,16.0,0.0,0.0,7.9,,0.0,,221.4,,,,,,,,,,,,,10,,0.1,,Normal
,CLEVELAND POTASH - PROCESSING,,CEN_CPL_PROCESSING,,5620694,FUCHS RENOLIN CLP GEAR OIL,02/11/2022 00:00:00,2022-11-01,2022-11-02,1,,Visible debris present. Potassium suggests ingress of environmental contamination. Wear appears satisfactory. Advice : Resample at the next service intervention. ,iron,Wear Metals,Training,,,0.0,2.7,0.0,0.2,0.0,25.0,0.0,0.4,0.2,0.0,0.3,0.1,0.0,0.0,237.0,5.3,316.0,7.2,21.0,0.0,0.0,25.0,,0.0,,222.3,,,,,,,,,,,,,10,,0.1,,Caution
,CLEVELAND POTASH - PROCESSING,,CEN_CPL_PROCESSING,,5620778,FUCHS RENOLIN CLP GEAR OIL,03/11/2022 00:00:00,2022-11-01,2022-11-03,2,,Potassium consistent with Clay/Potash ingress. Wear appears satisfactory. Advice : Change fluid and check unit for source of contamination.  ,potassium,Contamination,Appraisal,,,9.9,1.9,2.1,0.6,29.0,51.0,1.2,0.3,0.0,3.0,0.6,0.0,0.0,0.0,35.0,7.1,292.0,11.0,22.0,0.3,0.2,50.0,,0.0,,320.3,,,,,,,,,,,,,17,,0.1,,Serious
,CLEVELAND POTASH - PROCESSING,,CEN_CPL_PROCESSING,,5620811,FUCHS RENOLIN CLP GEAR OIL,03/11/2022 00:00:00,2022-11-01,2022-11-03,2,,Condition satisfactory.,satisfactory,Satisfactory,N/A,,,2.8,1.0,2.1,0.3,0.0,15.0,0.3,0.0,0.0,3.0,0.2,0.0,0.0,0.0,38.0,3.0,300.0,7.9,36.0,0.1,11.0,9.4,,0.0,,203.0,,,,,,,,,,,,,10,,0.1,,Normal
,CLEVELAND POTASH - PROCESSING,,CEN_CPL_PROCESSING,,5620816,FUCHS RENOLIN CLP GEAR OIL,03/11/2022 00:00:00,2022-11-01,2022-11-03,2,,Condition satisfactory.,satisfactory,Satisfactory,N/A,,,1.3,19.0,3.5,2.0,0.6,227.0,0.4,0.1,0.1,3.0,2.1,0.5,0.0,0.0,79.0,2.2,327.0,8.6,55.0,0.2,17.0,6.2,,0.0,,212.5,,,,,,,,,,,,,18,,0.1,,Normal
,CLEVELAND POTASH - PROCESSING,,CEN_CPL_PROCESSING,,5620824,FUCHS RENOLIN CLP GEAR OIL,03/11/2022 00:00:00,2022-11-01,2022-11-03,2,,Viscosity not consistent with stated grade but consistent with previous sample. The levels of Silicon and Aluminium suggest the ingress of dirt contamination. Wear appears satisfactory. Advice : Change fluid and check unit for source of contamination. Re-confirm lubricant required / in use and system sampled and feedback if different to that stated on report.,viscosity,Fluid Condition,Training,,,2.4,189.0,77.0,0.3,0.0,25.0,0.0,0.1,0.0,3.0,0.1,0.5,0.0,0.0,32.0,16.0,276.0,6.6,3.1,0.3,0.0,7.2,,0.0,,204.5,,,,,,,,,,,,,10,,0.1,,Serious
,CLEVELAND POTASH - PROCESSING,,CEN_CPL_PROCESSING,,5620828,FUCHS RENOLIN CLP GEAR OIL,03/11/2022 00:00:00,2022-11-01,2022-11-03,2,,The viscosity is lower than expected for this brand and grade of lubricant and suggests possible contamination with a lubricant of lower viscosity characteristics or that the lubricant in use is different to that specified. No adverse wear is apparent from the use of this lubricant. Advise monitor at the recommended sampling period. Re-confirm lubricant required / in use and system sampled and feedback if different to that stated on report. ,viscosity,Fluid Condition,Training,,,1.6,3.0,2.1,0.6,0.2,31.0,0.3,0.0,0.2,3.0,0.5,0.1,0.0,0.0,1249.0,4.8,363.0,29.0,4.6,0.1,0.6,5.3,,0.0,10437.0,211.6,,,,,,,,,,,,,10,,0.1,,Serious
,CLEVELAND POTASH - PROCESSING,,CEN_CPL_PROCESSING,,5620835,FUCHS RENOLIN CLP GEAR OIL,03/11/2022 00:00:00,2022-11-01,2022-11-03,2,,The viscosity is lower than expected for this brand and grade of lubricant and suggests possible contamination with a lubricant of lower viscosity characteristics or that the lubricant in use is different to that specified. No adverse wear is apparent from the use of this lubricant. Advise monitor at the recommended sampling period. Re-confirm lubricant required / in use and system sampled and feedback if different to that stated on report. ,viscosity,Fluid Condition,Training,,,1.5,1.4,2.0,0.4,0.2,13.0,0.3,0.1,0.0,3.0,0.2,0.0,0.0,0.0,23.0,2.5,298.0,5.4,14.0,0.1,0.0,7.8,,0.0,8438.0,219.3,,,,,,,,,,,,,10,,0.1,,Serious
,CLEVELAND POTASH - PROCESSING,,CEN_CPL_PROCESSING,,5620838,FUCHS RENOLIN CLP GEAR OIL,03/11/2022 00:00:00,2022-11-01,2022-11-03,2,,Condition satisfactory.,satisfactory,Satisfactory,N/A,,,2.3,0.8,1.8,0.3,0.0,12.0,0.3,0.0,0.0,3.0,0.1,0.0,0.0,0.0,11.0,1.0,302.0,7.4,5.3,0.1,0.2,6.8,,0.0,,218.1,,,,,,,,,,,,,10,,0.1,,Normal
,CLEVELAND POTASH - PROCESSING,,CEN_CPL_PROCESSING,,5620840,FUCHS RENOLIN CLP GEAR OIL,03/11/2022 00:00:00,2022-11-01,2022-11-03,2,,Viscosity not consistent with stated grade but consistent with previous sample. Potassium suggests possible environmental contamination or contamination with a potassium based product. Wear appears satisfactory. Advise monitor at the recommended sampling period. Re-confirm lubricant required / in use and system sampled and feedback if different to that stated on report.,viscosity,Fluid Condition,Training,,,8.3,1.6,2.2,0.6,2.0,78.0,0.4,0.3,0.0,3.0,0.6,0.0,0.0,0.0,67.0,7.2,326.0,15.0,64.0,0.1,0.1,29.0,,0.0,,227.1,,,,,,,,,,,,,11,,0.1,,Serious
,CLEVELAND POTASH - PROCESSING,,CEN_CPL_PROCESSING,,5620844,FUCHS RENOLIN CLP GEAR OIL,03/11/2022 00:00:00,2022-11-01,2022-11-03,2,,The viscosity is lower than expected for this brand and grade of lubricant and suggests possible contamination with a lubricant of lower viscosity characteristics or that the lubricant in use is different to that specified. No adverse wear is apparent from the use of this lubricant. Advise monitor at the recommended sampling period. Re-confirm lubricant required / in use and system sampled and feedback if different to that stated on report. ,viscosity,Fluid Condition,Training,,,4.5,2.7,2.1,0.8,0.0,90.0,0.3,0.0,0.0,3.0,0.6,0.0,0.0,0.0,199.0,4.8,285.0,11.0,9.2,0.1,0.0,12.0,,0.0,7615.0,234.2,,,,,,,,,,,,,15,,0.1,,Serious
,CLEVELAND POTASH - PROCESSING,,CEN_CPL_PROCESSING,,5620703,FUCHS RENOLIN CLP GEAR OIL,11/11/2022 00:00:00,2022-11-10,2022-11-11,1,,Condition satisfactory.,satisfactory,Satisfactory,N/A,,,0.0,3.5,0.6,0.1,1.1,25.0,0.1,0.6,0.2,0.0,0.3,0.0,0.0,0.2,16.0,1.3,250.0,4.2,21.0,0.0,0.6,7.0,,0.0,,205.2,,,,,,,,,,,,,10,,0.1,,Normal
,CLEVELAND POTASH - PROCESSING,,CEN_CPL_PROCESSING,,5620705,FUCHS RENOLIN CLP GEAR OIL,11/11/2022 00:00:00,2022-11-10,2022-11-11,1,,Condition satisfactory.,satisfactory,Satisfactory,N/A,,,0.0,2.2,0.5,0.0,0.4,6.8,0.4,0.2,0.4,0.0,0.1,0.0,0.0,0.0,19.0,0.8,263.0,2.6,13.0,0.0,0.5,2.6,,0.0,,205.3,,,,,,,,,,,,,10,,0.1,,Normal
,CLEVELAND POTASH - PROCESSING,,CEN_CPL_PROCESSING,,5620710,FUCHS RENOLIN CLP GEAR OIL,16/11/2022 00:00:00,2022-11-15,2022-11-16,1,,Condition satisfactory.,satisfactory,Satisfactory,N/A,,,0.0,1.3,0.0,0.8,0.0,89.0,0.0,0.0,0.0,0.0,0.6,0.0,0.0,0.0,92.0,1.7,298.0,5.3,8.2,0.0,0.0,5.3,,0.0,,222.5,,,,,,,,,,,,,13,,0.1,,Normal
,CLEVELAND POTASH - PROCESSING,,CEN_CPL_PROCESSING,,5620778,FUCHS RENOLIN CLP GEAR OIL,23/11/2022 00:00:00,2022-11-22,2022-11-23,1,,Potassium consistent with Clay/Potash ingress. Viscosity not consistent with stated grade but consistent with previous sample. Wear appears satisfactory. Advice : Change fluid and check unit for source of contamination.   ,viscosity,Fluid Condition,Training,,,11.0,1.7,0.0,0.4,32.0,59.0,1.5,0.0,0.0,0.0,0.7,0.0,0.0,0.2,46.0,7.2,313.0,10.0,28.0,0.3,0.1,46.0,,0.0,,325.7,,,,,,,,,,,,,18,,0.1,,Serious
,CLEVELAND POTASH - PROCESSING,,CEN_CPL_PROCESSING,,5646036,FUCHS RENOLIN CLP GEAR OIL,23/11/2022 00:00:00,2022-11-22,2022-11-23,1,,Condition satisfactory.,satisfactory,Satisfactory,N/A,,,1.3,7.3,0.0,0.9,0.3,89.0,0.0,0.1,0.0,0.0,0.6,0.5,0.0,0.0,8.5,1.5,338.0,8.7,10.0,0.0,0.2,6.8,,0.0,,210.3,,,,,,,,,,,,,11,,0.1,,Normal
,CLEVELAND POTASH - PROCESSING,,CEN_CPL_PROCESSING,,5646037,FUCHS RENOLIN CLP GEAR OIL,23/11/2022 00:00:00,2022-11-22,2022-11-23,1,,Condition satisfactory.,satisfactory,Satisfactory,N/A,,,3.4,5.8,1.9,0.7,0.6,41.0,0.0,0.7,0.0,0.1,0.4,1.9,0.1,3.9,31.0,0.8,332.0,4.6,18.0,0.0,0.1,0.0,,0.1,,227.7,,,,,,,,,,,,,15,,0.1,,Normal
,CLEVELAND POTASH - PROCESSING,,CEN_CPL_PROCESSING,,5620669,FUCHS RENOLIN CLP GEAR OIL,30/11/2022 00:00:00,2022-11-30,2022-11-30,0,,The levels of Copper and Tin are higher than expected and suggest the presence of wear debris from a bronze material.  Advice : Change oil if not changed when sampled.,copper,Wear Metals,Training,,,3.0,1.2,0.6,0.4,391.0,58.0,0.3,28.0,0.0,0.0,0.5,0.2,0.1,0.5,22.0,1.3,254.0,5.3,9.9,0.5,0.3,3.2,,0.0,,354.7,,,,,,,,,,,,,10,,0.1,,Serious
,CLEVELAND POTASH - PROCESSING,,CEN_CPL_PROCESSING,,5620670,FUCHS RENOLIN CLP GEAR OIL,30/11/2022 00:00:00,2022-11-30,2022-11-30,0,,Condition satisfactory.,satisfactory,Satisfactory,N/A,,,5.9,2.1,0.8,1.3,0.8,102.0,0.6,0.0,0.0,0.0,0.9,0.2,0.1,0.2,685.0,5.1,353.0,12.0,22.0,0.2,0.3,3.0,,0.0,,225.8,,,,,,,,,,,,,26,,0.1,,Normal
,CLEVELAND POTASH - PROCESSING,,CEN_CPL_PROCESSING,,5620681,FUCHS RENOLIN CLP GEAR OIL,30/11/2022 00:00:00,2022-11-30,2022-11-30,0,,Condition satisfactory.,satisfactory,Satisfactory,N/A,,,4.4,1.4,0.9,0.6,1.2,41.0,0.4,1.5,0.0,0.0,0.4,0.2,0.1,0.7,395.0,5.0,332.0,12.0,19.0,0.2,0.4,11.0,,0.0,,229.0,,,,,,,,,,,,,10,,0.1,,Normal
,CLEVELAND POTASH - PROCESSING,,CEN_CPL_PROCESSING,,5620694,FUCHS RENOLIN CLP GEAR OIL,30/11/2022 00:00:00,2022-11-30,2022-11-30,0,,Potassium consistent with Clay/Potash ingress. Wear appears satisfactory. Advise monitor at the recommended sampling period.,potassium,Contamination,Appraisal,,,6.8,2.9,1.1,0.4,0.5,39.0,0.0,1.6,0.0,0.0,0.4,0.1,0.1,1.8,294.0,8.9,354.0,8.9,18.0,0.3,0.5,32.0,,0.0,,225.4,,,,,,,,,,,,,10,,0.1,,Caution
,CLEVELAND POTASH - PROCESSING,,CEN_CPL_PROCESSING,,5620811,FUCHS RENOLIN CLP GEAR OIL,30/11/2022 00:00:00,2022-11-30,2022-11-30,0,,Condition satisfactory.,satisfactory,Satisfactory,N/A,,,3.4,0.5,0.7,0.1,12.0,17.0,0.0,2.0,0.0,0.0,0.2,0.1,0.1,0.2,24.0,4.1,311.0,6.5,44.0,0.2,11.0,9.4,,0.0,,201.7,,,,,,,,,,,,,10,,0.1,,Normal
,CLEVELAND POTASH - PROCESSING,,CEN_CPL_PROCESSING,,5620816,FUCHS RENOLIN CLP GEAR OIL,30/11/2022 00:00:00,2022-11-30,2022-11-30,0,,Wear appears satisfactory. No significant contamination. Advise monitor at the recommended sampling period.,satisfactory,Satisfactory,N/A,,,2.6,19.0,1.9,2.0,0.9,220.0,0.7,1.5,0.0,0.0,2.0,0.5,0.1,15.0,87.0,2.5,330.0,5.7,60.0,0.7,16.0,4.5,,0.0,,212.4,,,,,,,,,,,,,13,,0.1,,Normal
,CLEVELAND POTASH - PROCESSING,,CEN_CPL_PROCESSING,,5620824,FUCHS RENOLIN CLP GEAR OIL,30/11/2022 00:00:00,2022-11-30,2022-11-30,0,,The level of Silicon present suggests environmental debris contamination however there is no evidence to indicate that any undue wear is taking place within the machinery. Advice : Resample.,iron,Wear Metals,Training,,,3.2,195.0,71.0,0.2,0.4,36.0,0.7,1.7,0.0,0.0,0.3,0.6,0.1,0.2,49.0,16.0,315.0,4.0,12.0,4.0,0.9,6.4,,0.0,,205.7,,,,,,,,,,,,,10,,0.1,,Serious
,CLEVELAND POTASH - PROCESSING,,CEN_CPL_PROCESSING,,5620828,FUCHS RENOLIN CLP GEAR OIL,30/11/2022 00:00:00,2022-11-30,2022-11-30,0,,Condition satisfactory.,satisfactory,Satisfactory,N/A,,,1.4,19.0,4.9,2.3,0.5,160.0,0.4,0.0,0.0,0.0,0.9,0.2,0.1,5.2,912.0,5.1,311.0,13.0,6.7,0.6,1.6,1.5,,0.0,,219.0,,,,,,,,,,,,,84,,0.1,,Normal
,CLEVELAND POTASH - PROCESSING,,CEN_CPL_PROCESSING,,5620835,FUCHS RENOLIN CLP GEAR OIL,30/11/2022 00:00:00,2022-11-30,2022-11-30,0,,Condition satisfactory.,satisfactory,Satisfactory,N/A,,,1.6,1.0,0.6,0.2,1.1,18.0,0.6,1.7,0.0,0.0,0.2,0.1,0.1,0.4,31.0,2.9,314.0,3.1,17.0,0.0,0.3,7.3,,0.0,,219.0,,,,,,,,,,,,,10,,0.1,,Normal
,CLEVELAND POTASH - PROCESSING,,CEN_CPL_PROCESSING,,5620838,FUCHS RENOLIN CLP GEAR OIL,30/11/2022 00:00:00,2022-11-30,2022-11-30,0,,Condition satisfactory.,satisfactory,Satisfactory,N/A,,,2.4,0.5,0.5,0.1,0.3,13.0,0.3,1.5,0.0,0.0,0.1,0.1,0.1,0.5,19.0,1.4,333.0,5.8,4.0,0.2,0.3,5.3,,0.0,,218.6,,,,,,,,,,,,,10,,0.1,,Normal
,CLEVELAND POTASH - PROCESSING,,CEN_CPL_PROCESSING,,5620840,FUCHS RENOLIN CLP GEAR OIL,30/11/2022 00:00:00,2022-11-30,2022-11-30,0,,Condition satisfactory.,satisfactory,Satisfactory,N/A,,,4.9,0.4,0.8,0.3,1.7,54.0,0.0,1.5,0.0,0.0,0.4,0.1,0.1,0.1,35.0,3.4,349.0,9.2,67.0,0.2,0.3,16.0,,0.0,,226.2,,,,,,,,,,,,,10,,0.1,,Normal
,CLEVELAND POTASH - PROCESSING,,CEN_CPL_PROCESSING,,5620844,FUCHS RENOLIN CLP GEAR OIL,30/11/2022 00:00:00,2022-11-30,2022-11-30,0,,Condition satisfactory.,satisfactory,Satisfactory,N/A,,,4.6,1.8,0.8,0.6,0.7,83.0,0.0,1.5,0.0,0.0,0.5,0.1,0.1,0.2,185.0,4.2,309.0,9.5,16.0,0.3,0.3,10.0,,0.0,,234.4,,,,,,,,,,,,,12,,0.1,,Normal
,CLEVELAND POTASH - PROCESSING,,CEN_CPL_PROCESSING,,5620703,FUCHS RENOLIN CLP GEAR OIL,14/12/2022 00:00:00,2022-12-14,2022-12-14,0,,Condition satisfactory.,satisfactory,Satisfactory,N/A,,,1.8,4.6,0.0,0.6,1.4,32.0,1.1,1.5,1.2,0.4,0.8,0.4,0.4,0.8,76.0,1.9,263.0,11.0,39.0,0.4,1.0,7.2,,0.3,,204.8,,,,,,,,,,,,,10,,0.1,,Normal
,CLEVELAND POTASH - PROCESSING,,CEN_CPL_PROCESSING,,5620705,FUCHS RENOLIN CLP GEAR OIL,14/12/2022 00:00:00,2022-12-14,2022-12-14,0,,Condition satisfactory.,satisfactory,Satisfactory,N/A,,,1.1,4.2,0.0,0.1,0.4,14.0,1.0,2.0,0.4,0.0,0.1,0.0,0.0,0.1,33.0,2.0,297.0,3.1,15.0,0.2,0.5,4.4,,0.0,,205.3,,,,,,,,,,,,,10,,0.1,,Normal
,CLEVELAND POTASH - PROCESSING,,CEN_CPL_PROCESSING,,5620710,FUCHS RENOLIN CLP GEAR OIL,22/12/2022 00:00:00,2022-12-21,2022-12-22,1,,Condition satisfactory.,satisfactory,Satisfactory,N/A,,,1.6,2.1,0.5,0.4,0.3,41.0,0.3,1.8,0.0,0.0,0.6,0.2,0.1,0.1,58.0,1.6,318.0,6.3,12.0,0.3,0.2,5.5,,0.1,,226.5,,,,,,,,,,,,,15,,0.1,,Normal
,CLEVELAND POTASH - PROCESSING,,CEN_CPL_PROCESSING,,30187694,FUCHS RENOLIN CLP GEAR OIL,07/04/2023 00:00:00,2023-04-06,2023-04-07,1,,Condition satisfactory.,satisfactory,Satisfactory,N/A,,,1.6,5.9,0.4,0.1,0.7,12.0,0.0,0.8,0.0,0.0,0.1,0.1,0.0,0.1,26.0,1.1,278.0,10.0,12.0,0.1,0.8,5.1,,0.0,,205.4,,,,,,,,,,,,,10,,0.1,,Normal
,CLEVELAND POTASH - PROCESSING,,CEN_CPL_PROCESSING,,5620703,FUCHS RENOLIN CLP GEAR OIL,11/04/2023 00:00:00,2023-04-06,2023-04-11,5,,Condition satisfactory.,satisfactory,Satisfactory,N/A,,,2.1,4.5,0.4,0.3,1.3,36.0,0.0,0.8,0.0,0.0,0.5,0.1,0.0,0.3,29.0,2.0,271.0,9.6,25.0,0.2,1.0,9.9,,0.0,,205.5,,,,,,,,,,,,,10,,0.1,,Normal
,CLEVELAND POTASH - PROCESSING,,CEN_CPL_PROCESSING,,5620669,FUCHS RENOLIN CLP GEAR OIL,12/04/2023 00:00:00,2023-04-11,2023-04-12,1,,The levels of Copper and Tin are higher than expected and suggest the presence of wear debris from a bronze material. Advice : Change oil if not changed when sampled. Resample at the next service intervention.,copper,Wear Metals,Training,,,12.0,3.4,0.0,0.5,1236.0,100.0,1.0,113.0,0.0,0.0,0.7,0.2,0.0,0.0,1.8,0.3,280.0,6.2,11.0,1.5,0.0,4.4,,0.0,,335.1,,,,,,,,,,,,,10,,0.1,,Serious
,CLEVELAND POTASH - PROCESSING,,CEN_CPL_PROCESSING,,5620670,FUCHS RENOLIN CLP GEAR OIL,12/04/2023 00:00:00,2023-04-11,2023-04-12,1,,Condition satisfactory.,satisfactory,Satisfactory,N/A,,,5.1,2.4,0.0,1.2,0.0,115.0,0.0,0.3,2.1,0.0,0.9,0.0,0.0,0.0,641.0,2.8,308.0,12.0,22.0,0.0,0.0,1.3,,0.0,,226.8,,,,,,,,,,,,,38,,0.1,,Normal
,CLEVELAND POTASH - PROCESSING,,CEN_CPL_PROCESSING,,5620681,FUCHS RENOLIN CLP GEAR OIL,12/04/2023 00:00:00,2023-04-11,2023-04-12,1,,Condition satisfactory.,satisfactory,Satisfactory,N/A,,,11.0,3.2,0.1,0.8,0.2,58.0,0.7,1.2,0.5,0.0,0.6,0.1,0.0,0.2,488.0,6.1,350.0,17.0,36.0,0.1,0.1,11.0,,0.0,,223.0,,,,,,,,,,,,,10,,0.1,,Normal
,CLEVELAND POTASH - PROCESSING,,CEN_CPL_PROCESSING,,5620694,FUCHS RENOLIN CLP GEAR OIL,12/04/2023 00:00:00,2023-04-11,2023-04-12,1,,Potassium consistent with Clay/Potash ingress. Wear appears satisfactory. Advice : Resample at the next service intervention.,potassium,Contamination,Appraisal,,,6.4,1.8,0.0,0.2,0.0,28.0,0.0,0.7,0.0,0.0,0.4,0.0,0.0,0.0,274.0,5.6,305.0,10.0,26.0,0.0,0.0,32.0,,0.0,,227.9,,,,,,,,,,,,,10,,0.1,,Caution
,CLEVELAND POTASH - PROCESSING,,CEN_CPL_PROCESSING,,5620811,FUCHS RENOLIN CLP GEAR OIL,12/04/2023 00:00:00,2023-04-11,2023-04-12,1,,Condition satisfactory.,satisfactory,Satisfactory,N/A,,,5.2,1.4,0.2,0.1,0.3,25.0,0.6,1.4,0.1,0.0,0.3,0.0,0.1,0.0,33.0,3.5,321.0,11.0,59.0,0.1,10.0,8.3,,0.0,,213.5,,,,,,,,,,,,,10,,0.1,,Normal
,CLEVELAND POTASH - PROCESSING,,CEN_CPL_PROCESSING,,5620816,FUCHS RENOLIN CLP GEAR OIL,12/04/2023 00:00:00,2023-04-11,2023-04-12,1,,Viscosity not consistent with stated grade but consistent with previous sample. Increased iron and manganese suggest wear of gear/shaft type material. Visible debris present. Advice : Resample at the next service intervention. ,viscosity,Fluid Condition,Training,,,4.2,14.0,1.6,2.6,1.0,348.0,0.8,1.3,0.4,0.0,2.5,0.2,0.0,0.3,17.0,2.3,312.0,12.0,30.0,0.1,21.0,2.4,,0.0,,268.7,,,,,,,,,,,,,128,,0.1,,Caution
,CLEVELAND POTASH - PROCESSING,,CEN_CPL_PROCESSING,,5620824,FUCHS RENOLIN CLP GEAR OIL,12/04/2023 00:00:00,2023-04-11,2023-04-12,1,,Condition satisfactory.,satisfactory,Satisfactory,N/A,,,2.5,11.0,4.2,0.1,0.1,4.4,0.6,0.2,0.3,0.0,0.1,0.1,0.0,0.1,16.0,2.5,322.0,4.7,8.2,0.0,0.1,5.1,,0.0,,216.7,,,,,,,,,,,,,10,,0.1,,Normal
,CLEVELAND POTASH - PROCESSING,,CEN_CPL_PROCESSING,,5620828,FUCHS RENOLIN CLP GEAR OIL,12/04/2023 00:00:00,2023-04-11,2023-04-12,1,,Condition satisfactory.,satisfactory,Satisfactory,N/A,,,2.9,11.0,2.6,1.4,0.2,116.0,0.0,0.0,0.2,0.0,0.7,0.1,0.0,0.1,625.0,3.5,293.0,14.0,5.0,0.2,0.8,2.4,,0.0,,221.6,,,,,,,,,,,,,59,,0.1,,Normal
,CLEVELAND POTASH - PROCESSING,,CEN_CPL_PROCESSING,,5620835,FUCHS RENOLIN CLP GEAR OIL,12/04/2023 00:00:00,2023-04-11,2023-04-12,1,,Condition satisfactory.,satisfactory,Satisfactory,N/A,,,0.5,0.7,0.0,0.1,0.0,11.0,0.0,0.5,0.0,0.0,0.1,0.0,0.0,0.0,22.0,0.3,321.0,4.9,16.0,0.1,0.0,4.6,,0.0,,224.6,,,,,,,,,,,,,10,,0.1,,Normal
,CLEVELAND POTASH - PROCESSING,,CEN_CPL_PROCESSING,,5620838,FUCHS RENOLIN CLP GEAR OIL,12/04/2023 00:00:00,2023-04-11,2023-04-12,1,,Condition satisfactory.,satisfactory,Satisfactory,N/A,,,5.2,1.0,0.0,0.1,0.1,20.0,0.6,0.0,0.3,0.0,0.2,0.0,0.0,0.1,23.0,3.2,336.0,8.3,7.1,0.1,0.1,7.3,,0.1,,221.4,,,,,,,,,,,,,10,,0.1,,Normal
,CLEVELAND POTASH - PROCESSING,,CEN_CPL_PROCESSING,,5620840,FUCHS RENOLIN CLP GEAR OIL,12/04/2023 00:00:00,2023-04-11,2023-04-12,1,,Condition satisfactory.,satisfactory,Satisfactory,N/A,,,2.3,1.3,0.0,0.2,0.8,47.0,0.0,0.2,0.0,0.0,0.2,0.0,0.0,0.0,15.0,0.4,280.0,8.7,66.0,0.0,0.0,8.7,,0.0,,220.0,,,,,,,,,,,,,10,,0.1,,Normal
,CLEVELAND POTASH - PROCESSING,,CEN_CPL_PROCESSING,,5620844,FUCHS RENOLIN CLP GEAR OIL,12/04/2023 00:00:00,2023-04-11,2023-04-12,1,,Condition satisfactory.,satisfactory,Satisfactory,N/A,,,4.3,3.0,0.0,0.6,0.0,152.0,0.0,0.2,0.0,0.0,0.7,0.0,0.0,0.0,256.0,4.3,312.0,10.0,17.0,0.1,0.0,14.0,,0.0,,235.3,,,,,,,,,,,,,15,,0.1,,Normal
,CLEVELAND POTASH - PROCESSING,,CEN_CPL_PROCESSING,,5620710,FUCHS RENOLIN CLP GEAR OIL,18/04/2023 00:00:00,2023-04-18,2023-04-18,0,,Condition satisfactory.,satisfactory,Satisfactory,N/A,,,2.3,1.8,0.6,0.9,0.0,91.0,0.0,0.2,0.0,0.0,0.9,0.0,0.0,0.2,73.0,2.4,327.0,7.0,15.0,0.0,0.0,9.0,,0.0,,225.1,,,,,,,,,,,,,12,,0.1,,Normal
,CLEVELAND POTASH - PROCESSING,,CEN_CPL_PROCESSING,,5620778,FUCHS RENOLIN CLP GEAR OIL,02/05/2023 00:00:00,2023-05-02,2023-05-02,0,,Potassium suggests possible environmental contamination or contamination with a potassium based product. Wear appears satisfactory. Advice : Change fluid and check unit for source of contamination.,iron,Wear Metals,Training,,,10.0,2.0,1.7,1.0,30.0,65.0,1.0,1.3,0.9,0.4,1.3,0.5,0.5,0.6,125.0,8.5,352.0,16.0,59.0,0.5,0.4,54.0,,0.4,,325.0,,,,,,,,,,,,,18,,0.1,,Serious
,CLEVELAND POTASH - PROCESSING,,CEN_CPL_PROCESSING,,5620811,FUCHS RENOLIN CLP GEAR OIL,02/05/2023 00:00:00,2023-05-02,2023-05-02,0,,Condition satisfactory.,satisfactory,Satisfactory,N/A,,,3.6,1.1,1.1,0.1,0.0,33.0,0.0,0.0,0.0,0.0,0.3,0.0,0.0,0.0,35.0,4.2,354.0,9.1,74.0,0.0,8.9,9.3,,0.0,,204.3,,,,,,,,,,,,,10,,0.1,,Normal
,CLEVELAND POTASH - PROCESSING,,CEN_CPL_PROCESSING,,5620816,FUCHS RENOLIN CLP GEAR OIL,02/05/2023 00:00:00,2023-05-02,2023-05-02,0,,Condition satisfactory.,satisfactory,Satisfactory,N/A,,,0.8,2.1,1.3,0.6,0.0,58.0,0.0,0.2,0.0,0.0,0.5,0.0,0.0,0.0,10.0,1.8,398.0,10.0,9.2,0.0,3.9,4.0,,0.0,,221.1,,,,,,,,,,,,,11,,0.1,,Normal
,CLEVELAND POTASH - PROCESSING,,CEN_CPL_PROCESSING,,5620824,FUCHS RENOLIN CLP GEAR OIL,02/05/2023 00:00:00,2023-05-02,2023-05-02,0,,Condition satisfactory.,satisfactory,Satisfactory,N/A,,,1.2,12.0,5.0,0.0,0.0,5.0,0.0,0.2,0.0,0.0,0.1,0.0,0.0,0.3,14.0,2.9,388.0,4.8,9.7,0.0,0.2,6.5,,0.0,,217.3,,,,,,,,,,,,,10,,0.1,,Normal
,CLEVELAND POTASH - PROCESSING,,CEN_CPL_PROCESSING,,5620835,FUCHS RENOLIN CLP GEAR OIL,02/05/2023 00:00:00,2023-05-02,2023-05-02,0,,Condition satisfactory.,satisfactory,Satisfactory,N/A,,,2.0,1.1,1.2,0.4,0.7,12.0,0.0,0.5,0.4,0.1,0.5,0.3,0.3,0.3,69.0,2.2,386.0,7.1,32.0,0.1,0.2,4.5,,0.2,,226.7,,,,,,,,,,,,,10,,0.1,,Normal
,CLEVELAND POTASH - PROCESSING,,CEN_CPL_PROCESSING,,5620838,FUCHS RENOLIN CLP GEAR OIL,02/05/2023 00:00:00,2023-05-02,2023-05-02,0,,Condition satisfactory.,satisfactory,Satisfactory,N/A,,,2.5,2.3,1.0,0.1,0.0,13.0,0.0,0.1,0.0,0.0,0.1,0.1,0.0,0.0,14.0,3.0,332.0,7.7,10.0,0.0,0.2,18.0,,0.0,,212.9,,,,,,,,,,,,,10,,0.1,,Normal
,CLEVELAND POTASH - PROCESSING,,CEN_CPL_PROCESSING,,5620840,FUCHS RENOLIN CLP GEAR OIL,02/05/2023 00:00:00,2023-05-02,2023-05-02,0,,Condition satisfactory.,satisfactory,Satisfactory,N/A,,,4.7,0.9,1.2,0.3,1.0,80.0,0.0,0.3,0.0,0.0,0.5,0.0,0.0,0.0,40.0,3.3,366.0,8.9,98.0,0.0,0.0,14.0,,0.0,,227.9,,,,,,,,,,,,,10,,0.1,,Normal
,CLEVELAND POTASH - PROCESSING,,CEN_CPL_PROCESSING,,5620844,FUCHS RENOLIN CLP GEAR OIL,02/05/2023 00:00:00,2023-05-02,2023-05-02,0,,Condition satisfactory.,satisfactory,Satisfactory,N/A,,,4.3,2.5,1.2,0.6,0.0,130.0,0.0,0.1,0.0,0.0,0.7,0.0,0.0,0.0,252.0,5.6,360.0,10.0,23.0,0.0,0.1,11.0,,0.0,,240.3,,,,,,,,,,,,,16,,0.1,,Normal
,CLEVELAND POTASH - PROCESSING,,CEN_CPL_PROCESSING,,5646037,FUCHS RENOLIN CLP GEAR OIL,02/05/2023 00:00:00,2023-05-02,2023-05-02,0,,Condition satisfactory.,satisfactory,Satisfactory,N/A,,,48.0,6.5,2.9,0.5,0.0,84.0,0.0,0.0,0.0,0.0,1.9,0.5,0.0,3.6,19.0,11.0,364.0,2.1,138.0,0.0,0.0,7.2,,0.0,,228.6,,,,,,,,,,,,,28,,0.1,,Normal
,CLEVELAND POTASH - PROCESSING,,CEN_CPL_PROCESSING,,5620828,FUCHS RENOLIN CLP GEAR OIL,03/05/2023 00:00:00,2023-05-02,2023-05-03,1,,Visible debris present. Viscosity not consistent with stated grade. Wear appears satisfactory. Advice : Resample at the next service intervention. Re-confirm lubricant required / in use and system sampled and feedback if different to that stated on report.,viscosity,Fluid Condition,Training,,,2.7,14.0,1.0,0.1,0.1,8.7,0.0,0.2,0.0,0.0,0.2,0.0,0.0,0.9,26.0,4.8,293.0,2.2,18.0,0.0,2.5,19.0,,0.0,,290.7,,,,,,,,,,,,,10,,0.1,,Serious
,CLEVELAND POTASH - PROCESSING,,CEN_CPL_PROCESSING,,5620669,FUCHS RENOLIN CLP GEAR OIL,04/05/2023 00:00:00,2023-05-02,2023-05-04,2,,Visible debris present. The levels of Copper and Tin suggest possible wear of a bearing or bush type material. Advice : Change oil if not changed when sampled. Check unit for abnormal noise and heat and feedback findings before next sample.,copper,Wear Metals,Training,,,34.0,3.6,0.1,0.7,1928.0,136.0,45.0,122.0,0.4,0.3,1.2,0.3,0.0,0.9,23.0,5.8,326.0,9.8,15.0,2.1,0.2,13.0,,0.0,,329.0,,,,,,,,,,,,,10,,0.1,,Serious
,CLEVELAND POTASH - PROCESSING,,CEN_CPL_PROCESSING,,5620681,FUCHS RENOLIN CLP GEAR OIL,04/05/2023 00:00:00,2023-05-02,2023-05-04,2,,Condition satisfactory.,satisfactory,Satisfactory,N/A,,,12.0,1.7,0.0,0.7,0.4,55.0,1.0,0.7,0.0,0.0,0.6,0.1,0.0,0.3,403.0,5.2,310.0,16.0,31.0,0.3,0.1,10.0,,0.0,,223.5,,,,,,,,,,,,,10,,0.1,,Normal
,CLEVELAND POTASH - PROCESSING,,CEN_CPL_PROCESSING,,5620694,FUCHS RENOLIN CLP GEAR OIL,04/05/2023 00:00:00,2023-05-02,2023-05-04,2,,Potassium consistent with Clay/Potash ingress. Wear appears satisfactory. Advice : Resample at the next service intervention.,potassium,Contamination,Appraisal,,,11.0,1.9,0.0,0.2,0.4,33.0,0.8,1.8,0.3,0.0,0.4,0.1,0.0,0.3,301.0,7.7,304.0,12.0,22.0,0.2,0.1,31.0,,0.0,,224.6,,,,,,,,,,,,,10,,0.1,,Caution
,CLEVELAND POTASH - PROCESSING,,CEN_CPL_PROCESSING,,5620790,FUCHS RENOLIN CLP GEAR OIL,04/05/2023 00:00:00,2023-05-02,2023-05-04,2,,Condition satisfactory.,satisfactory,Satisfactory,N/A,,,3.8,17.0,0.2,1.0,1.0,73.0,0.4,0.0,2.7,0.0,0.5,0.1,0.0,0.3,19.0,2.2,283.0,12.0,24.0,0.3,2.1,9.3,,0.0,,225.4,,,,,,,,,,,,,12,,0.1,,Normal
,CLEVELAND POTASH - PROCESSING,,CEN_CPL_PROCESSING,,5646036,FUCHS RENOLIN CLP GEAR OIL,04/05/2023 00:00:00,2023-05-02,2023-05-04,2,,Condition satisfactory.,satisfactory,Satisfactory,N/A,,,3.7,13.0,1.9,1.0,0.8,111.0,0.9,3.1,0.3,0.0,0.8,0.3,0.0,0.4,10.0,2.4,283.0,12.0,12.0,0.3,0.2,8.0,,0.0,,219.5,,,,,,,,,,,,,11,,0.1,,Normal
